Repository: ellison2811/FeRedoxImaging

<!-- badges: start -->
<!-- badges: end -->

# Data processing for quantitative Fe redox imaging

This repository provides the processing code used in *Ellison, E.T., Mayhew, L.E., Miller, H.M., and Templeton, A.S. (2020) [Quantitative microscale Fe redox imaging by multiple energy X-ray fluorescence mapping at the Fe K pre-edge peak](https://doi.org/10.2138/am-2020-7359). _American Mineralogist_, 105, 1812–1829*.
The raw XRF multiple energy map, XANES spectra, and calibration data are included. The code completes all of the processing steps and generates the data figures as well as the supplemental information.

## Reproducibility
This repository reflects the final data analysis presented in the paper and is therefore static.

This package uses [Packrat](https://rstudio.github.io/packrat/) to record the package versions used. For additional platform information, see [sessionInfo.txt](https://github.com/ellison2811/FeRedoxImaging/blob/main/sessionInfo.txt).

  To reproduce the results reported in the paper, [Processing.Rmd](https://github.com/ellison2811/FeRedoxImaging/blob/main/Processing.Rmd) should be run in its entirety. Afterwords, [Supplemental_Figures.Rmd](https://github.com/ellison2811/FeRedoxImaging/blob/main/Supplemental_Figures.Rmd) can be knit in order to generate the supplement.

File: data/peakfit_spectra/spline_residuals/normed_shifted_Andradite_avg6scans.xdi
# XDI/1.2.2 SIXPACK/1.2
# facility.name: SSRL
# facility.xray_source: bend magnet
# column.1: energy
# column.2: mu
# mono.name: Si 111 phi 90
# mono.d_spacing: 3.135601
# scan.start_time: Wed Jun 22 16:33:40
# element.symbol: H
# element.edge: K
# beamline.focusing: K-B
# beamline.name: 2-3
# ///
#  
# Normalized and flattened: Linear prefit from start to 7050 Quadratic postfit from 7222 to end E0= 7122 edgestep= 0.368334362667217
# 
# Exponential Baseline subtraction through (x,y)=( 7110.128 , 0.0199 ) and (x,y)=( 7116.82 , 0.0626 ): y=exp( -1219.13945299869 + 0.170914604279267 x)
# 
# Calculated Centroid Position (eV): 7113.77002657413
# Calculated Integrated Intensity (A.U.): 0.0435027978951149
# 
# Background fit for peak fitting: smoothing spline fit from 7105 to 7110.5 and from 7117 to 7119.5 with smoothing parameter = 0.5
# 
#------
#	energy	Normalized Fluorescence	mu	spline.background	bgsub
7100.34794922	0.00805609186412207	0.00419553834945	0.0052078429256558366	0.002848248938466234
7100.75419922	0.00830045941877747	0.00428593391553	0.005726358767744536	0.0025741006510329343
7101.14921875	0.0084625656513584	0.00434601912275	0.006230540636640892	0.002232025014717508
7101.54521484	0.00876919041420462	0.00445933640003	0.006735968934659998	0.002033221479544622
7101.95097656	0.00913987023903124	0.00459625665098	0.007253861562187322	0.0018860086768439184
7102.34697266	0.00982282749596442	0.00484819011763	0.007759289872969761	0.002063537622994659
7102.75322266	0.00988242074675861	0.00487052695826	0.00827780571505846	0.0016046150317001497
7103.14921875	0.0100915350443039	0.00494792778045	0.008783234013077566	0.0013083010312263336
7103.55498047	0.00991308290754718	0.00488258386031	0.00930112664060605	6.119562669411292e-4
7103.95097656	0.0105493924119979	0.00511733535677	0.009806554938623997	7.42837473373904e-4
7104.34697266	0.0107607810687543	0.00519557390362	0.010311983249406435	4.4879781934786464e-4
7104.75322266	0.0112104351442829	0.00536158354953	0.010830499091495135	3.799360527877646e-4
7105.14921875	0.011306368780545	0.00539729604498	0.011335927389514241	-2.9558608969240327e-5
7105.54521484	0.011873748386123	0.00560665829107	0.01177484817566596	9.890021045703967e-5
7105.95195313	0.0119309004013409	0.00562809640542	0.012046786416945733	-1.158860156048342e-4
7106.34794922	0.0126556254626628	0.00589541438967	0.01261346343942099	4.2162023241811356e-5
7106.75517578	0.0132169456510977	0.00610255543143	0.01322433017641594	-7.3845253182394655e-6
7107.15117188	0.0138028867586789	0.00631875451654	0.013673520957478489	1.293658012004109e-4
7107.54716797	0.0138075501948528	0.00632084906101	0.014127630993945237	-3.200807990924367e-4
7107.95390625	0.0157398639828363	0.00703297369182	0.015186807628186872	5.530563546494293e-4
7108.05107422	0.0153771592205848	0.00689946953207	0.015333892825970285	4.3266394614514814e-5
7108.14677734	0.0149605310238349	0.00674610212445	0.015459484002639768	-4.989529788048674e-4
7108.25419922	0.0154844838088312	0.00693919416517	0.01564726636370185	-1.6278255487064963e-4
7108.35087891	0.0160838367890465	0.00716004846618	0.01584678026937583	2.3705651967067046e-4
7108.44707031	0.0161829976159536	0.00719666434452	0.016033619723475417	1.4937789247818425e-4
7108.55400391	0.0162166192826377	0.00720915012062	0.016217951365125386	-1.3320824876865422e-6
7108.65117188	0.0161153823918132	0.00717195356265	0.016384808901883437	-2.6942651007023574e-4
7108.746875	0.0168021382710345	0.0074250004254300004	0.016563595710158863	2.385425608756389e-4
7108.85380859	0.0166421321943714	0.00736616645008	0.016765344102957977	-1.2321190858657557e-4
7108.95097656	0.0169038079404022	0.00746264308691	0.016957275302535574	-5.3467362133373386e-5
7109.04716797	0.0172704050933615	0.00759776495397	0.01715079778213996	1.1960731122154233e-4
7109.15410156	0.0173854106404482	0.00764022720978	0.017356000984616458	2.9409655831740683e-5
7109.25078125	0.0176089557841977	0.00772265857086	0.017535872491858843	7.308329233885608e-5
7109.34697266	0.0175286874939001	0.00769318453968	0.017722598383733565	-1.9391088983346585e-4
7109.45390625	0.0181195423417169	0.0079109184444	0.017959032783119437	1.6050955859746308e-4
7109.55107422	0.017966662704904	0.0078547000885	0.018198461119078954	-2.317984141749531e-4
7109.64677734	0.0186312464262227	0.00809958018363	0.018463544362186952	1.6770206403574767e-4
7109.75419922	0.0186955991261926	0.00812338571995	0.018780438937659277	-8.483981146667832e-5
7109.85087891	0.0191084887842441	0.00827555917203	0.019082317092596012	2.617169164808794e-5
7109.94707031	0.0194419655020039	0.00839848164469	0.019392182283979636	4.9783218024263e-5
7110.05400391	0.0196372891791078	0.00847052782774	0.01974322181246505	-1.0593263335724815e-4
7110.15117188	0.0199968647748808	0.00860306434333	0.020068535298867186	-7.16705239863849e-5
7110.246875	0.0206086110479119	0.00882848259062	0.020380344110219606	2.2826693769229314e-4
7110.35380859	0.0206936023857624	0.0088598895818	0.020695609747607674	-2.0073618452742803e-6
7110.45097656	0.0208903470090307	0.00893244985491	0.020960692543509858	-7.034553447915828e-5
7110.54716797	0.0214658919081701	0.00914453435689	0.021215787108818218	2.501047993518808e-4
7110.65507813	0.0221609020472052	0.00940063316375	0.0214968951662588	6.640068809464009e-4
7110.75078125	0.0226443992388909	0.0095788128674	0.02174250533266402	9.018939062268791e-4
7110.84697266	0.0234916687501062	0.00989098288119	0.021986606240481075	0.0015050625096251248
7110.95488281	0.0239523781692315	0.0100607806817	0.022258033218427592	0.0016943449508039082
7111.05107422	0.0249373684120741	0.0104236779734	0.022498623110661326	0.0024387453014127723
7111.14824219	0.0257369105193518	0.0107182692736	0.02274111096377129	0.002995799555580509
7111.25517578	0.0268355404010417	0.0111230341718	0.023008214251856247	0.0038273261491854546
7111.35087891	0.0275871136215982	0.0113999554887	0.023248261496748152	0.004338852124850048
7111.44804688	0.0291054923100808	0.0119593190029	0.023493697499851796	0.005611794810229005
7111.55498047	0.0299756420106369	0.0122799267992	0.023766673166396673	0.0062089688442402285
7111.65214844	0.0314659824896915	0.0128289628774	0.02401812981955497	0.0074478526701365275
7111.74785156	0.0320510053578827	0.0130445379764	0.024269710525992545	0.0077812948318901586
7111.85478516	0.032591194713633	0.0132436100394	0.024556278934204645	0.008034915779428352
7111.95195313	0.033774328553642	0.013679491356	0.02482247489771405	0.00895185365592795
7112.04814453	0.0346240355105874	0.0139925591648	0.025092181049847923	0.00953185446073948
7112.14482422	0.0362443836191605	0.0145894810557	0.02537018156262705	0.010874202056533448
7112.25175781	0.0365940830635639	0.0147183891386	0.025686627228349315	0.010907455835214581
7112.34892578	0.0372846405061763	0.0149728376418	0.025983133837441264	0.011301506668735039
7112.44511719	0.0386568685366289	0.0154783679172	0.02628581139437886	0.01237105714225004
7112.55205078	0.0390365404704847	0.0156183158979	0.026633850300101652	0.012402690170383049
7112.64921875	0.039987067665869	0.0159685201943	0.026961456750762038	0.013025610915106962
7112.74492188	0.0405153819973973	0.0161632075906	0.02729543082714871	0.01321995117024859
7112.85283203	0.0411130257938225	0.0163834430277	0.0276863469218933	0.0134266788719292
7112.94902344	0.0416731166811808	0.0165898352861	0.028048414945193834	0.013624701735986969
7113.04619141	0.0434234319698258	0.0172346290201	0.028427935697081165	0.014995496272744636
7113.153125	0.043556481946821	0.0172837376595	0.028862480464088174	0.014694001482732824
7113.24980469	0.0452986011952769	0.0179255120456	0.029271375221476353	0.016027225973800546
7113.34599609	0.0453192833545118	0.0179332215339	0.029694046337639057	0.01562523701687274
7113.45292969	0.0461653165033425	0.0182449463755	0.030183338036837877	0.01598197846650462
7113.55009766	0.0464146356139592	0.0183368716389	0.03064647293072232	0.01576816268323688
7113.64580078	0.0473797128848575	0.0186924338341	0.031120610701862457	0.01625910218299504
7113.75419922	0.0482453328386391	0.019011374563	0.03168009337715512	0.01656523946148398
7113.84990234	0.0490116976118221	0.019293744117	0.03219465486590311	0.01681704274591899
7113.94707031	0.0486602824705549	0.0191643983126	0.032737616344157984	0.015922666126396916
7114.05400391	0.0499055257146241	0.0196231659502	0.03335992472837141	0.01654560098625269
7114.15117188	0.0501479977271808	0.0197125691921	0.033948716203863125	0.016199281523317677
7114.246875	0.0514376850991683	0.020187696442	0.03455107214001499	0.016886612959153315
7114.35478516	0.0519316312630051	0.0203697364777	0.03525785636599963	0.016673774897005472
7114.45097656	0.0530304229071234	0.020774550736	0.03591333279574797	0.01711709011137543
7114.54814453	0.0528976193260618	0.0207257270813	0.03660057417391922	0.01629704515214258
7114.65507813	0.0537720876543423	0.0210479255766	0.03738693166279649	0.01638515599154581
7114.75175781	0.0546472398767568	0.0213703662157	0.038125777987749535	0.016521461889007265
7114.84794922	0.0549723043732209	0.0214901901782	0.03888792553250511	0.016084378840715785
7114.94511719	0.0558015079680147	0.0217957068235	0.039685916375606735	0.01611559159240797
7115.05205078	0.0571236167154937	0.0222827866673	0.04059763350411453	0.016525983211379172
7115.14921875	0.0572448536239547	0.0223275348544	0.04145735318962596	0.015787500434328736
7115.24492188	0.0575144548527739	0.0224269293249	0.04233395183492641	0.015180503017847492
7115.35283203	0.0574547671133989	0.0224050469697	0.04335876567057795	0.01409600144282095
7115.44902344	0.058047429757878	0.0226234365255	0.04430560424203453	0.013741825515843471
7115.54619141	0.0582135874732933	0.0226847305894	0.04529469671125994	0.012918890762033355
7115.653125	0.0588317245179358	0.0229125134647	0.04642199035370351	0.012409734164232293
7115.74980469	0.0582211019550529	0.0226876921952	0.0474769710408701	0.010744130914182803
7115.84697266	0.0581389891508843	0.0226575396955	0.048572277801981284	0.009566711348903016
7115.95390625	0.0584480156184535	0.0227714665234	0.04981909702607304	0.008628918592380463
7116.05009766	0.0585050925821086	0.0227925814688	0.05097854163132373	0.007526550950784867
7116.14677734	0.0582956118661052	0.0227155145258	0.05218076707132623	0.006114844794778966
7116.25419922	0.0590273467722856	0.0229851398617	0.05356083670724769	0.005466510065037906
7116.35087891	0.0592701790891583	0.0230746753514	0.054843530997468824	0.004426648091689474
7116.44804688	0.0589817683758026	0.0229685362428	0.056172248449297496	0.002809519926505105
7116.55498047	0.0607838111685873	0.0236323922873	0.057681205416969514	0.0031026057516177832
7116.65214844	0.0603248804039793	0.0234634447843	0.05909559332198461	0.0012292870819946913
7116.74785156	0.0616320799628648	0.0239450223744	0.06052963981495487	0.0011024401479099305
7116.84501953	0.0630699420362663	0.0244747288525	0.062027972148456054	0.0010419698878102457
7116.95195313	0.0637536423213723	0.0247266609222	0.06372707052800168	2.657179337062221e-5
7117.04912109	0.065566972151863	0.0253946650773	0.0653173969119938	2.4957523986919583e-4
7117.14580078	0.0671749459259673	0.0259870290756	0.06695249124314007	2.2245468282723613e-4
7117.25322266	0.0686115830123838	0.0265162941068	0.06889195009287104	-2.803670804872316e-4
7117.34990234	0.0708800539677661	0.0273519419134	0.07083393985304956	4.61141147165417e-5
7117.44609375	0.0724972275790401	0.0279476940632	0.07300250148269827	-5.052739036581627e-4
7117.55400391	0.0756788822708875	0.0291197095066	0.0757491507620122	-7.026849112470868e-5
7117.65117188	0.0790462505338653	0.0303601194173	0.07846307033768392	5.831801961813793e-4
7117.746875	0.0814934767635161	0.0312616080046	0.08131288052975029	1.8059623376581735e-4
7117.85478516	0.0841036212656118	0.0322231166065	0.08478190186082785	-6.782805952160464e-4
7117.95097656	0.0886860030437282	0.0339110568166	0.08816687384965971	5.191291940684906e-4
7118.29521484	0.10272906823376	0.0390839278698	0.10277103308713512	-4.196485337511213e-5
7118.65019531	0.123271539121929	0.0466507636011	0.12368229426708835	-4.107551451593555e-4
7119.00419922	0.151550535581011	0.0570672266185	0.15205090069539623	-5.003651143852261e-4
7119.34794922	0.185689774410558	0.0696422085166	0.18500722186007873	6.825525504792762e-4
7119.70292969	0.226363452163885	0.0846240594983	0.22007763414617865	0.006285818017706363
7120.04716797	0.272425024916176	0.101590447128	0.2540867682382104	0.01833825667796557
7120.40117188	0.313312189013953	0.116650931537	0.28906070095794134	0.024251488056011683
7120.74492188	0.35980944883817	0.133777797222	0.32302159526674357	0.03678785357142644
7121.09990234	0.418029862379352	0.155222713947	0.3580920065649007	0.059937855814451324
7121.45488281	0.474169890839271	0.175901353359	0.3931624188510006	0.08100747198827041
7121.79912109	0.533111775569367	0.197612002492	0.4271715529430324	0.10594022262633457

File: data/peakfit_spectra/spline_residuals/normed_shifted_Chlo1_001_001.xdi
# XDI/1.2.2 XASSCAN/2.0
# Beamline.focusing: K-B
# Beamline.name: 2-3
# Facility.name: SSRL
# Facility.xray_source: bend magnet
# column.11: SCA4.1
# column.10: SCA3.1
# column.13: SPEAR
# column.12: TIME1
# column.1: energy
# column.3: I0
# column.2: rtc
# column.5: I2
# column.4: I1
# column.7: FF1
# column.6: Lytle
# column.9: SCA2.1
# column.8: ICR1
# Mono.name: Si 111 phi 90
# Mono.d_spacing: 3.135601
# Scan.start_time: Sat Jun 25 07:43:22
# Element.symbol: H
# Element.edge: K
# ///
# XAS Data collected by uXASserver
# 	Special scan options: None with range of 0
# REQUESTED:	YAXIS: -2.1225	ZAXIS: 2.0620
# ACTUAL:	YAXIS: -2.122	ZAXIS: 2.062
# 
#  TABLE: 194.384322	HORZ: 64.362000	VERT: 25.203000	TUNE: 5.341421	XAXIS: 2.122390	YAXIS: -2.122500	ZAXIS: 2.061835	PHI: -20.000000	DETECTOR: 3.000000	SRSI0: 3.000000	SRSI1: 3.000000	MONO: 7119.999873	MONVTRAN: 4.059246	SVGAP: 0.250074	SVTRANS: 5.250000	SHGAP: 0.250074	SHTRANS: -0.700000	MONVGAP: 2.000254	
# XASSCAN.TIME1OFFSET: 0.0
# XASSCAN.SCA2.1OFFSET: 0.0
# XASSCAN.SCA3.1OFFSET: 0.0
# XASSCAN.SPEAROFFSET: 0.0
# XASSCAN.regionfile: FeXANES_fine4.rgn
# XASSCAN.FF1OFFSET: 0.0
# XASSCAN.I2OFFSET: 0
# XASSCAN.I0OFFSET: 0
# XASSCAN.SCA4.1OFFSET: 0.0
# XASSCAN.datapoints: 287
# XASSCAN.LytleOFFSET: 0
# XASSCAN.I1OFFSET: 0
# XASSCAN.detectorfile: vortex_2X.det
# XASSCAN.ICR1OFFSET: 0.0
# 
# Energy Shift Applied: 0.489999999999782
# 
# Normalized and flattened: Linear prefit from start to 7050 Quadratic postfit from 7222 to end E0= 7122 edgestep= 1.68831780409705
# 
# Exponential Baseline subtraction through (x,y)=( 7110.421 , 0.0202 ) and (x,y)=( 7116.46 , 0.0577 ): y=exp( -1241.45057631056 + 0.174047111025424 x)
# 
# Calculated Centroid Position (eV): 7113.58776460432
# Calculated Integrated Intensity (A.U.): 0.0312878348907679
# 
# Background fit for peak fitting: smoothing spline fit from 7105 to 7110.4 and from 7116.6 to 7119.5 with smoothing parameter = 0.5
# 
#------
#	energy	Normalized Fluorescence	rtc	I0	I1	I2	Lytle	FF1	ICR1	SCA2.1	SCA3.1	SCA4.1	TIME1	SPEAR	OriginalEnergy	spline.background	bgsub
7100.08619141	0.00719898669141982	1	75396	1976	296349	68	3654.93310547	45041.6992188	16454.765625	105.925468445	1042.1048584	79998624	495.351013184	7099.59619141	0.02192288500873208	-0.01472389831731226
7100.49195313	0.00753892009736944	1	75543	1979	296350	69	3706.46386719	45155.5273438	16482.3652344	93.821762085	971.509216309	79998712	495.316986084	7100.00195313	0.021148795599512597	-0.013609875502143157
7100.88794922	0.00797335533519625	1	75520	1993	296288	70	3761.75048828	44886.5234375	16372.5419922	117.01878356899999	1000.71234131	79998568	495.282012939	7100.39794922	0.020393336510466382	-0.012419981175270132
7101.29419922	0.00810530970065981	1	75534	1993	296286	67	3780.32592773	45447.7070313	16489.3632813	105.933876038	1004.85845947	79998480	495.24899292	7100.80419922	0.01961831558810095	-0.011513005887441141
7101.68921875	0.00740767247784716	1	75532	1980	296187	67	3692.28320313	45074.9453125	16633.4335938	116.01436615	995.705871582	79998600	495.213989258	7101.19921875	0.01886471952535011	-0.01145704704750295
7102.08521484	0.00818937976687322	1	75518	1998	296205	70	3792.2890625	45250.2734375	16630.9882813	118.036132813	1021.97094727	79998576	495.178985596	7101.59521484	0.018109260436303894	-0.009919880669430675
7102.49097656	0.00862887128091983	1	75565	1992	296204	70	3851.76831055	45198.8398438	16511.7578125	127.1144104	1046.17175293	79998528	495.25201416	7102.00097656	0.01733517102708615	-0.008706299746166319
7102.88697266	0.00958846993345469	1	75778	1987	296412	67	3986.42138672	45808.40625	16513.7324219	128.138580322	984.75	79998592	497.014007568	7102.39697266	0.016579711918962698	-0.006991241985508007
7103.29322266	0.00877007980978527	1	76015	1987	296642	67	3894.91625977	46223.4726563	16835.9277344	116.040252686	1050.41650391	79998736	498.845001221	7102.80322266	0.015804690996597266	-0.007034611186811996
7103.68921875	0.0102968765122959	1	76126	1980	296999	68	4097.8671875	46384.734375	16948.4785156	140.261886597	1011.09643555	79998624	500.082000732	7103.19921875	0.015049231907551051	-0.004752355395255151
7104.09498047	0.00954227314298095	1	76136	1977	297364	69	4002.46508789	45678.453125	16613.2070313	100.894004822	953.448364258	79998656	500.04800415	7103.60498047	0.014275142498331568	-0.004732869355350618
7104.49097656	0.00986315189184801	1	76143	1982	297522	67	4045.11547852	46039.046875	16659.7402344	115.026977539	1020.10766602	79998664	500.014007568	7104.00097656	0.013519683409287091	-0.0036565315174390822
7104.88697266	0.0107784482934891	1	76113	1997	297535	67	4162.171875	46039.1679688	16665.8398438	107.96421051	1001.94824219	79998704	499.977996826	7104.39697266	0.012764224301163642	-0.0019857760076745414
7105.29322266	0.0120702570889304	1	76114	1986	297535	67	4329.28857422	46790.8203125	16884.2265625	135.227203369	1031.35961914	79998624	499.942993164	7104.80322266	0.011989203378798208	8.105371013219197e-5
7105.68921875	0.0113380383190402	1	76104	1989	297527	68	4235.67041016	45857.7070313	16540.1015625	118.049888611	1044.28747559	79998560	499.927001953	7105.19921875	0.0114256113345494	-8.757301550920034e-5
7106.08521484	0.0116145730498789	1	76110	1985	297464	67	4272.5703125	46546.9375	16909.6503906	109.992950439	1023.23718262	79998520	499.891998291	7105.59521484	0.011808231848614563	-1.9365879873566375e-4
7106.49195313	0.0132138768125996	1	76011	2005	297299	68	4473.31103516	46462.3125	16655.0859375	93.8456802368	918.274963379	79998712	499.856994629	7106.00195313	0.012807898079888918	4.059787327106816e-4
7106.88794922	0.0125886655715629	1	75933	2002	297254	68	4389.59863281	46512.6875	16744.0488281	119.074172974	1033.32165527	79998632	499.822998047	7106.39794922	0.012877559363839698	-2.888937922767981e-4
7107.29517578	0.0134442242688936	1	75924	1996	297138	66	4499.80566406	46754.5546875	16973.9238281	105.960884094	1009.15130615	79998528	499.789001465	7106.80517578	0.013343448891823304	1.0077537707029599e-4
7107.69117188	0.0139105562917302	1	76090	1995	296946	70	4570.58251953	46909.7265625	16601.0351563	117.065048218	1005.14471436	79998584	499.753997803	7107.20117188	0.013891586922969075	1.896936876112469e-5
7108.08716797	0.0144051155134666	1	76096	1993	296790	70	4635.51269531	47287.640625	17132.1210938	121.110717773	1002.19122314	79998616	499.717987061	7107.59716797	0.014583668052305983	-1.7855253883938306e-4
7108.49390625	0.0158122978635353	1	76068	1994	296678	68	4815.58642578	46670.8671875	16703.1816406	116.050384521	1008.12463379	79998576	499.683013916	7108.00390625	0.015487552236696725	3.2474562683857365e-4
7108.59107422	0.0159697905644894	3	228213	5979	888800	207	14508.7695313	141552.5	50359.8398438	353.232421875	3177.07324219	239995648	499.613006592	7108.10107422	0.015569898776200157	3.998917882892441e-4
7108.68677734	0.0149989338283764	3	228054	6053	888213	203	14125.6015625	140827.90625	50050.6679688	315.875762939	3125.45458984	239995488	499.544006348	7108.19677734	0.015616205732459578	-6.17271904083179e-4
7108.79419922	0.0155552458105174	3	228202	5971	887690	206	14349.9423828	141149.40625	50332.28125	344.140258789	3194.14648438	239995632	499.475006104	7108.30419922	0.015727430652740265	-1.7218484222286494e-4
7108.89087891	0.0161906443307051	3	228126	5965	887098	206	14590.6416016	141679.53125	50605.515625	347.179962158	3066.08349609	239995632	499.407012939	7108.40087891	0.015888312350484404	3.023319802206957e-4
7108.98707031	0.0157065095206472	3	228079	6023	886818	205	14401.9609375	140656.625	50267.0898438	320.918182373	3083.03491211	239995632	499.338012695	7108.49707031	0.016078681498472996	-3.7217197782579703e-4
7109.09400391	0.0166859142094584	3	228069	6009	886133	207	14779.2871094	141590.859375	50529.5390625	355.251922607	3045.8815918	239995456	499.266998291	7108.60400391	0.016320085925741013	3.6582828371738846e-4
7109.19117188	0.0167195855648304	3	228030	5965	885722	207	14790.4814453	141689.59375	50256.3515625	353.235656738	2987.36450195	239995664	499.197998047	7108.70117188	0.016529321293565068	1.9026427126533213e-4
7109.286875	0.0162658372416799	3	227995	5964	885440	206	14614.2978516	141080.953125	50326.0273438	333.037658691	3115.41601563	239995472	499.127990723	7108.796875	0.016736784881785583	-4.709476401056831e-4
7109.39380859	0.0173099870717881	3	227974	5969	885169	206	15015.671875	141822.609375	50107.4101563	328.007354736	3099.41723633	239995568	499.057006836	7108.90380859	0.017009928602247638	3.0005846954046095e-4
7109.49097656	0.0170379160728016	3	227986	5934	884835	205	14912.4970703	141587.765625	49825.0585938	379.473388672	3083.22143555	239995552	499.006011963	7109.00097656	0.01727906752312659	-2.4115145032498758e-4
7109.58716797	0.0178021025208753	3	227945	5932	884412	206	15204.6582031	142078.625	50241.4804688	333.059204102	3037.90380859	239995536	498.937011719	7109.09716797	0.017568215541045443	2.3388697982985873e-4
7109.69410156	0.0176662006912864	3	227899	6018	884095	205	15150.1337891	142053.4375	50221.2148438	381.503601074	3041.93603516	239995504	498.867004395	7109.20410156	0.01790382092662114	-2.376202353347387e-4
7109.79078125	0.0182970362010271	3	227960	6001	883716	205	15397.7324219	142385.96875	50283.8515625	318.93572998	3047.04736328	239995424	498.79800415	7109.30078125	0.018226760461914057	7.027573911304319e-5
7109.88697266	0.0183651618802909	3	227948	5986	883421	203	15423.890625	142295.34375	50308.8125	329.026855469	3075.29101563	239995584	498.729003906	7109.39697266	0.018549340074920533	-1.8417819462963197e-4
7109.99390625	0.0193022626252415	3	227913	5972	883204	205	15782.9433594	142052.421875	50201.0234375	361.31817627	2957.15722656	239995648	498.660003662	7109.50390625	0.018881620220134916	4.20642405106586e-4
7110.09107422	0.0191767028781581	3	227889	5989	882305	199	15733.7304688	143279.90625	50808.6054688	353.272094727	3040.15893555	239995488	498.591003418	7109.60107422	0.01912366386301217	5.303901514592743e-5
7110.18677734	0.0192723835330835	3	227845	5988	881735	204	15768.2451172	142481.75	50123.703125	316.919219971	3042.02075195	239995616	498.522003174	7109.69677734	0.019327543426986858	-5.5159893903356655e-5
7110.29419922	0.0191721683218374	3	227837	6007	881423	205	15729.9804688	142570.421875	50418.6992188	326.004730225	3046.07519531	239995424	498.45401001	7109.80419922	0.019566762510787167	-3.9459418894976714e-4
7110.39087891	0.0200462062357688	3	227640	5972	880730	202	16053.0507813	142660.109375	49991.046875	354.267242432	2922.95727539	239995472	498.382995605	7109.90087891	0.019817773352120933	2.2843288364786732e-4
7110.48707031	0.020597397953942	3	227601	5974	880169	205	16262.8525391	144442.046875	50754.9179688	337.148071289	3085.81347656	239995424	498.313995361	7109.99707031	0.02007646434702222	5.20933606919783e-4
7110.59400391	0.0203163775649125	3	227521	5971	879717	206	16150.0214844	143699.1875	50484.96875	374.478637695	3087.68237305	239995568	498.244995117	7110.10400391	0.020365865656601628	-4.948809168912882e-5
7110.69117188	0.0213402668717164	3	227537	5962	878865	208	16545.2460938	143270.90625	50222.1679688	337.122497559	3127.97192383	239995504	498.174987793	7110.20117188	0.02063100628970854	7.092605820078618e-4
7110.786875	0.0209537828648218	3	228056	6026	878005	207	16434.9238281	142990.703125	49915.4179688	348.218933105	3006.79467773	239995712	498.105010986	7110.296875	0.020894638532171415	5.914433265038696e-5
7110.89380859	0.0216616284410928	3	227991	6025	877188	207	16703.5390625	144044.921875	50464.9140625	354.299133301	3116.01538086	239995696	498.036987305	7110.40380859	0.02119268083579779	4.6894760529500937e-4
7110.99097656	0.0228006766074805	3	227622	5988	876093	203	17114.9960938	144608.40625	50433.46875	350.274475098	3040.42285156	239995520	497.967010498	7110.50097656	0.021467189155083766	0.0013334874523967324
7111.08716797	0.0226584226776448	3	227572	6013	874739	202	17057.3300781	144498.484375	50375.5507813	306.866394043	3121.15429688	239995648	497.898986816	7110.59716797	0.021742868715564398	9.15553962080401e-4
7111.19507813	0.023852940432255	3	227572	5977	873614	207	17517.1210938	144929.953125	50543.5507813	345.234558105	3032.41113281	239995440	497.847991943	7110.70507813	0.022057351314907214	0.0017955891173477845
7111.29078125	0.0250683069869864	3	227562	5974	872390	207	17984.0371094	145404.640625	50379.53125	359.37789917	3069.85449219	239995648	497.778991699	7110.80078125	0.022341371796913177	0.0027269351900732243
7111.38697266	0.0261782867534357	3	227523	5960	871499	205	18408.0820313	145450.046875	49848.703125	336.160766602	3184.9465332	239995632	497.709991455	7110.89697266	0.02263215484314247	0.0035461319102932307
7111.49488281	0.0262309623655327	3	227465	6068	870328	201	18424.4589844	145640.53125	50029.0039063	324.050811768	3013.36962891	239995552	497.640991211	7111.00488281	0.022965264290599047	0.003265698074933654
7111.59107422	0.0276854792065024	3	227409	6087	869163	205	18979.1171875	146819.890625	50239.7929688	355.372589111	3107.4909668	239995568	497.571990967	7111.10107422	0.02326885163657462	0.004416627569927781
7111.68824219	0.0288297326961227	3	227035	6038	867787	205	19387.2597656	147024.625	50335.3984375	369.511901855	3071.18920898	239995488	497.503997803	7111.19824219	0.02358236858859434	0.005247364107528362
7111.79517578	0.0306468528001206	3	226799	5962	865587	208	20063.7285156	147054.875	49944.78125	349.320709229	3006.58105469	239995552	497.433990479	7111.30517578	0.023935906068257122	0.006710946731863478
7111.89087891	0.0314404677773835	3	226806	5958	863470	206	20368.9824219	148088.140625	50040.0078125	396.798339844	3143.0871582	239995680	497.365997314	7111.40087891	0.02426037089821031	0.007180096879173186
7111.98804688	0.0328634962023897	3	226803	5960	860815	204	20914.3671875	148205.140625	49852.6054688	320.066345215	3093.63818359	239995552	497.29699707	7111.49804688	0.02459806540264603	0.008265430799743671
7112.09498047	0.0332503372814991	3	226735	5992	858506	205	21057.0097656	149146.765625	50257.53125	345.329315186	3017.08764648	239995680	497.227996826	7111.60498047	0.02497987847894088	0.00827045880255822
7112.19214844	0.0340569462290838	3	226680	5977	856610	204	21361.3515625	149450.15625	50598.7890625	384.716400146	3207.98950195	239995712	497.160003662	7111.70214844	0.025336580347289042	0.008720365881794756
7112.28785156	0.0353251745784597	3	226573	5955	854992	203	21837.1425781	149575.3125	50213.5117188	383.710083008	3056.55371094	239995632	497.092010498	7111.79785156	0.02569745668972224	0.009627717888737456
7112.39478516	0.036207475371103	3	226566	5925	852778	204	22174.7910156	149849.5	50187.1289063	374.628753662	3041.46044922	239995536	497.023010254	7111.90478516	0.026112446063206632	0.010095029307896367
7112.49195313	0.0372009109888978	3	226466	5859	850400	206	22545.59375	149989.6875	50114.8945313	332.221099854	2983.93115234	239995600	496.95401001	7112.00195313	0.026500810195817456	0.010700100793080345
7112.58814453	0.038334478235059	3	226415	5968	848344	205	22974.5800781	151902.40625	50503.8828125	395.887084961	3168.10668945	239995632	496.885009766	7112.09814453	0.02689631845248841	0.011438159782570588
7112.68482422	0.0386449391461228	3	226669	5980	846123	202	23119.9140625	150494.828125	50048.8828125	311.025726318	3027.45166016	239995472	496.817993164	7112.19482422	0.027305369343320236	0.011339569802802561
7112.79175781	0.0389547765658623	3	226877	5971	843563	206	23260.640625	151401.28125	50084.1523438	323.162658691	3130.63818359	239995552	496.74899292	7112.30175781	0.02777182804418873	0.011182948521673567
7112.88892578	0.0396276207269389	3	226806	6007	840290	203	23511.7617188	151839.890625	50303.7148438	350.439453125	3042.86474609	239995664	496.696990967	7112.39892578	0.02820896822203081	0.011418652504908089
7112.98511719	0.0407460604229423	3	226750	5983	837655	202	23934.8710938	151818.640625	49706.765625	366.597381592	3091.33496094	239995440	496.628997803	7112.49511719	0.028654644686039652	0.012091415736902648
7113.09205078	0.0407979570677851	3	226694	6001	835025	202	23949.6523438	151572.71875	49928.1835938	351.443359375	3038.77319336	239995664	496.558990479	7112.60205078	0.029165745875805296	0.011632211191979804
7113.18921875	0.0429483197749447	3	226674	6005	832165	204	24771.2324219	153168.859375	50287.84375	333.299621582	3080.49633789	239995552	496.489990234	7112.69921875	0.029644969872760548	0.01330334990218415
7113.28492188	0.0431463720773907	3	226651	5986	829474	203	24845.2480469	152722.125	49684.4335938	390.858154297	3130.9050293	239995632	496.42300415	7112.79492188	0.030131213264113183	0.013015158813277517
7113.39283203	0.0428768736840853	3	226606	6007	826191	202	24738.046875	152622.40625	49904.3164063	340.357696533	3116.74755859	239995520	496.352996826	7112.90283203	0.030696994234743744	0.012179879449341555
7113.48902344	0.042927383727109	3	226575	6079	822715	203	24754.7304688	152954.109375	50149.7890625	344.404846191	3041.06445313	239995632	496.283996582	7112.99902344	0.03121748513370051	0.011709898593408489
7113.58619141	0.0442440022258705	3	226523	6006	819227	204	25253.3339844	153360.578125	49948.1289063	350.474212646	3019.9362793	239995424	496.214996338	7113.09619141	0.03175919859688999	0.01248480362898051
7113.693125	0.0448819196830695	3	226465	5968	815604	205	25491.6015625	153914.1875	50162.0351563	391.898773193	3131.15014648	239995568	496.145996094	7113.203125	0.03237442726155226	0.01250749242151724
7113.78980469	0.0452389164809127	3	226355	5976	811834	201	25616.3984375	153640.9375	50201.5546875	353.510742188	3017.97167969	239995472	496.07699585	7113.29980469	0.03294836621520067	0.012290550265712033
7113.88599609	0.0457081250993173	3	226339	6068	808175	207	25794.6328125	153924.28125	49872.1835938	336.346343994	3025.09692383	239995616	496.007995605	7113.39599609	0.03353656511822403	0.012171559981093268
7113.99292969	0.0459182056752881	3	226328	6012	804632	205	25874.4824219	153958.546875	49937.9453125	363.618438721	3043.28442383	239995600	495.938995361	7113.50292969	0.034211093666923695	0.011707112008364405
7114.09009766	0.0465512048252337	3	226306	5991	801082	199	26114.5742188	154973.0625	50333.15625	361.622131348	3114.19287109	239995600	495.869995117	7113.60009766	0.034843374904296204	0.011707829920937496
7114.18580078	0.0472666470660505	3	226221	5975	797538	201	26378.7578125	154112.8125	49496.0273438	338.370483398	3097.85766602	239995488	495.802001953	7113.69580078	0.03548460737220014	0.01178203969385036
7114.29419922	0.047300386307401	3	226178	5957	793801	206	26387.4667969	154477.90625	49564.8828125	352.519744873	3063.58862305	239995488	495.733001709	7113.80419922	0.036233621759573655	0.011066764547827346
7114.38990234	0.0482137531105378	3	226176	5994	790118	203	26736.75	155522.703125	50033.9257813	386.888885498	3188.04541016	239995472	495.664001465	7113.89990234	0.036915470804620744	0.011298282305917055
7114.48707031	0.0491012130033529	3	226114	5931	786627	205	27068.9628906	156018.96875	50083.0390625	351.54498291	3097.23242188	239995440	495.595001221	7113.99707031	0.03762795947500908	0.011473253528343816
7114.59400391	0.0496560566144756	3	225994	5962	782287	202	27267.125	155548.921875	49990.5703125	377.798126221	3165.82714844	239995584	495.524993896	7114.10400391	0.03843613932468119	0.011219917289794407
7114.69117188	0.050333657107423	3	225965	5950	777635	202	27522.8828125	155648.8125	49448.4570313	387.90234375	3097.15771484	239995552	495.472991943	7114.20117188	0.03919290526391512	0.011140751843507879
7114.786875	0.0503466183217774	3	225923	5968	773797	206	27523.4511719	155397.734375	49477.96875	380.825073242	3038.51953125	239995456	495.404998779	7114.296875	0.0399595742649969	0.010387044056780502
7114.89478516	0.0502495318829965	3	226001	5943	770087	206	27496.7441406	155712.421875	50248.734375	357.599090576	3024.43969727	239995536	495.334991455	7114.40478516	0.04084996270479179	0.009399569178204711
7114.99097656	0.0513257394732013	3	226079	5947	766077	205	27917.7597656	156711.828125	50051.9414063	378.836975098	2975.13305664	239995520	495.268005371	7114.50097656	0.04166732694129381	0.009658412531907488
7115.08814453	0.0513770500706245	3	225948	5935	762475	206	27921.9082031	156771.328125	50162.25	345.500640869	3067.07592773	239995456	495.199005127	7114.59814453	0.04251612189572408	0.008860928174900418
7115.19507813	0.0514628702119171	3	225898	5968	758648	205	27949.2871094	156271.078125	50089.90625	368.724090576	3138.70068359	239995648	495.131011963	7114.70507813	0.043477651592731224	0.007985218619185878
7115.29175781	0.0526510194703781	3	225876	5954	755247	202	28400.4140625	157123.421875	49822.9648438	369.754943848	3133.82470703	239995488	495.061004639	7114.80175781	0.044372222048463805	0.008278797421914293
7115.38794922	0.0523390589401745	3	226060	5986	751871	203	28305.2304688	157010.390625	50139.8007813	364.700836182	3051.97021484	239995696	496.020996094	7114.89794922	0.04528653710693169	0.007052521833242814
7115.48511719	0.0523673037431777	3	227376	5941	749286	208	28481.6074219	157874.828125	49944.6015625	352.597686768	3031.93579102	239995600	499.644012451	7114.99511719	0.046235168509009175	0.006132135234168522
7115.59205078	0.0529903001829261	3	227760	5979	747642	206	28770.1035156	158713.0625	50364.6054688	351.606536865	3106.86816406	239995648	500.12701416	7115.10205078	0.04730877716316625	0.005681523019759854
7115.68921875	0.0533401981078208	3	227705	5972	745509	206	28898.4277344	158717.09375	49788.7109375	365.751739502	3110.91040039	239995504	500.058013916	7115.19921875	0.04831177799316328	0.005028420114657518
7115.78492188	0.0536939626452677	3	227620	5964	743001	202	29024.3359375	158508.328125	50340.7109375	360.695098877	3095.71362305	239995568	499.989013672	7115.29492188	0.04932566643205482	0.004368296213212879
7115.89283203	0.0537120665016487	3	227608	5985	740455	207	29030.6035156	158612.28125	50390.5742188	360.697662354	3128.06713867	239995456	499.917999268	7115.40283203	0.050500397729523645	0.0032116687721250523
7115.98902344	0.0545213858521407	3	227562	5948	737508	203	29336.4238281	158980.40625	50135.125	340.498535156	2990.72900391	239995520	499.850006104	7115.49902344	0.05157622151079739	0.002945164341343308
7116.08619141	0.0552915844770155	3	227481	5949	735007	205	29622.5410156	159599.75	50689.8398438	362.741485596	3014.08862305	239995664	499.778991699	7115.59619141	0.0526908803709269	0.0026007041060885985
7116.193125	0.055509150836933	3	227462	5942	732271	201	29704.4511719	159636.046875	50376.71875	356.679748535	3099.98144531	239995632	499.709991455	7115.703125	0.05395054708303001	0.0015586037539029943
7116.28980469	0.056211337695733	3	227415	5950	730081	204	29968.6699219	160401.8125	50564.171875	389.032897949	3120.34692383	239995568	499.640014648	7115.79980469	0.05511967497545418	0.001091662720278816
7116.38697266	0.0569302390297788	3	227423	5956	728179	205	30246.5117188	160388.625	50299.3632813	391.053344727	3162.78295898	239995584	499.570007324	7115.89697266	0.05632413461907907	6.061044106997274e-4
7116.49390625	0.0582175879951944	3	227363	5959	725757	207	30733.5273438	160878.90625	50654.640625	351.656066895	3069.91699219	239995712	499.519012451	7116.00390625	0.05768430088871094	5.332871064834613e-4
7116.59009766	0.0585644289297519	3	227327	5898	724209	201	30862.5273438	161200.828125	50470.8046875	382.989990234	3130.61474609	239995520	499.449005127	7116.10009766	0.058939353089410215	-3.7492415965831305e-4
7116.68677734	0.0606056190671854	3	227270	5744	722930	203	31638.7539063	161769.75	50208.8867188	341.570800781	3125.67602539	239995616	499.380004883	7116.19677734	0.06023133518276478	3.742838844206231e-4
7116.79419922	0.0617857619209175	3	227201	5935	721427	202	32082.671875	162869.5	50683.4453125	393.137786865	3109.72998047	239995472	499.312011719	7116.30419922	0.06172106477068537	6.46971502321278e-5
7116.89087891	0.062542431638189	3	227147	5927	719303	203	32365.9785156	162539.640625	50258.9296875	377.970275879	3227.90649414	239995680	499.243011475	7116.40087891	0.06318522187780932	-6.427902396203278e-4
7116.98804688	0.0650583780681417	3	227145	5904	716844	202	33331.296875	164024.8125	50478.0429688	356.781707764	3136.24267578	239995488	499.17300415	7116.49804688	0.06484508393597262	2.13294132169084e-4
7117.09498047	0.0665469834168162	3	227052	5928	714882	203	33889.1171875	164899.65625	50390.9609375	340.629699707	3113.17358398	239995504	499.101989746	7116.60498047	0.0668751469114315	-3.281634946152995e-4
7117.19214844	0.0691365259873298	3	227399	5954	713401	208	34935.8476563	164708.984375	49903.15625	370.948272705	2993.8659668	239995584	499.033996582	7116.70214844	0.0688883580622434	2.4816792508640384e-4
7117.28785156	0.0712357421259643	3	227361	5926	711739	205	35736.5546875	166522.40625	50124.3789063	360.883392334	3033.64453125	239995632	498.964996338	7116.79785156	0.07098242610579322	2.5331602017107657e-4
7117.38501953	0.0732840063737381	3	227405	5952	710519	206	36530.6210938	167174.28125	49800.9726563	377.07333374	3112.62402344	239995584	498.894012451	7116.89501953	0.07320745640477647	7.654996896162836e-5
7117.49195313	0.0761769695110148	3	227305	5958	709630	202	37625.6015625	168476.1875	50322.828125	375.083251953	3191.74609375	239995648	498.825012207	7117.00195313	0.07581109718498481	3.65872326029984e-4
7117.58912109	0.0779984421708861	3	227084	5977	708736	204	38288.109375	169814.53125	50213.9648438	387.249023438	3215.27905273	239995408	498.755004883	7117.09912109	0.0783876184424444	-3.891762715583086e-4
7117.68580078	0.0813043159917963	3	227285	5948	708257	206	39591.3125	171343.765625	50331.2109375	367.063720703	3128.63671875	239995712	498.686004639	7117.19580078	0.08125729909292653	4.701689886976723e-5
7117.79322266	0.0839969089451645	3	227215	5940	706947	202	40612.8632813	172590.390625	50307.96875	391.363983154	3170.3515625	239995536	498.618011475	7117.30322266	0.08488211753674849	-8.852085915839886e-4
7117.88990234	0.0893853354320153	3	227181	5979	705580	204	42674.2890625	174563.140625	50159.7109375	398.494293213	3067.59692383	239995600	498.54901123	7117.39990234	0.08856968087316179	8.156545588535041e-4
7117.98609375	0.0923264266973502	3	227160	5995	704202	203	43799.0546875	176366.390625	50276.8632813	385.391204834	3161.01708984	239995584	498.477996826	7117.49609375	0.09257383362874338	-2.4740693139319037e-4
7118.09400391	0.0973795799722817	3	227085	5980	703148	204	45722.7695313	177652.859375	49763.1445313	381.37713623	3093.50488281	239995664	498.410003662	7117.60400391	0.09747329503391812	-9.371506163642629e-5
7118.19117188	0.103210949077331	3	227083	5993	701799	206	47958.8007813	181665.125	50483.4257813	410.821014404	3105.44262695	239995488	498.342010498	7117.70117188	0.10225168859833544	9.59260478995555e-4
7118.286875	0.10707709506425	3	226727	5998	700782	206	49364.2695313	182596.4375	50173.8164063	384.535736084	3012.53393555	239995424	498.290008545	7117.796875	0.10730689127260193	-2.2979620835192338e-4
7118.39478516	0.112579784528033	3	226433	5969	699858	203	51404.7226563	184525.78125	50270.1992188	369.403137207	3036.19018555	239995696	498.220001221	7117.90478516	0.1135822769891119	-0.0010024924610789049
7118.49097656	0.119352053846278	3	226390	5985	698486	204	53984.1914063	187904.0625	50400.6992188	343.164916992	3093.5456543	239995504	498.152008057	7118.00097656	0.119799858739124	-4.478048928459877e-4
7118.83521484	0.146181823025173	1	75431	2013	232364	68	21404.7207031	66981.7578125	16827.3300781	151.971801758	1042.52648926	79998520	498.117004395	7118.34521484	0.14523721073255624	9.446122926167477e-4
7119.19019531	0.171901308948563	1	75416	2001	231889	67	24676.1445313	70543.9453125	16603.8554688	127.745361328	1043.25378418	79998640	498.082000732	7118.70019531	0.17199969659093406	-9.838764237105058e-5
7119.54419922	0.202954291378087	1	75400	1992	231212	68	28624.8417969	75587.09375	16794.7421875	153.242248535	1097.05212402	79998600	498.04699707	7119.05419922	0.1985212559234788	0.004433035454608186
7119.88794922	0.248152731335333	1	75385	1998	230380	67	34372.6132813	82341.3515625	16908.3769531	142.266540527	1016.1895752	79998512	498.011993408	7119.39794922	0.22427460429904544	0.023878127036287555
7120.24292969	0.300749987130369	1	75351	1987	229307	68	41049.2617188	89864.1953125	16921.015625	136.369522095	1080.77929688	79998712	497.979003906	7119.75292969	0.25086932636573134	0.04988066076463765
7120.58716797	0.358134458616854	1	75363	1975	228140	68	48358.0976563	98906.6484375	16667.5058594	175.350860596	1069.4362793	79998576	497.942993164	7120.09716797	0.2766592561084368	0.08147520250841722
7120.94117188	0.418932749674439	1	75345	1993	226868	68	56081.3867188	107631.914063	16820.5351563	176.671279907	1123.34338379	79998760	497.910003662	7120.45117188	0.30318081544091313	0.11575193423352587
7121.28492188	0.471906359176478	1	75312	1982	225388	68	62793.3359375	115584.921875	16677.9296875	194.333786011	1083.15515137	79998672	497.875	7120.79492188	0.32893416381647994	0.14297219535999806
7121.63990234	0.532717583620292	1	75264	1984	223833	65	70481.484375	124864.867188	16842.3945313	205.957382202	1148.64782715	79998680	497.839996338	7121.14990234	0.3555288851339853	0.1771886984863067
7121.99488281	0.579105961701463	1	75185	2005	222160	68	76296.78125	132040.3125	16645.4140625	188.802627563	1162.57263184	79998696	497.807006836	7121.50488281	0.38212360720067123	0.19698235450079177
