Repository: ellison2811/FeRedoxImaging

# Data processing for quantitative Fe redox imaging

This repository provides the processing code used in *Ellison, E.T., Mayhew, L.E., Miller, H.M., and Templeton, A.S. (2020) [Quantitative microscale Fe redox imaging by multiple energy X-ray fluorescence mapping at the Fe K pre-edge peak](https://doi.org/10.2138/am-2020-7359). _American Mineralogist_, 105, 1812–1829*.
The raw XRF multiple energy map, XANES spectra, and calibration data are included. The code completes all of the processing steps and generates the data figures as well as the supplemental information.

File: data/peakfit_spectra/spline_residuals/normed_shifted_Chlo1_002_001.xdi
# XDI/1.2.2 XASSCAN/2.0
# Beamline.focusing: K-B
# Beamline.name: 2-3
# Facility.name: SSRL
# Facility.xray_source: bend magnet
# column.11: SCA4.1
# column.10: SCA3.1
# column.13: SPEAR
# column.12: TIME1
# column.1: energy
# column.3: I0
# column.2: rtc
# column.5: I2
# column.4: I1
# column.7: FF1
# column.6: Lytle
# column.9: SCA2.1
# column.8: ICR1
# Mono.name: Si 111 phi 90
# Mono.d_spacing: 3.135601
# Scan.start_time: Sat Jun 25 07:56:21
# Element.symbol: H
# Element.edge: K
# ///
# XAS Data collected by uXASserver
# 	Special scan options: None with range of 0
# REQUESTED:	YAXIS: -3.1233	ZAXIS: 2.0620
# ACTUAL:	YAXIS: -3.123	ZAXIS: 2.062
# 
#  TABLE: 194.384322	HORZ: 64.362000	VERT: 25.203000	TUNE: 5.341421	XAXIS: 2.122390	YAXIS: -3.123310	ZAXIS: 2.061975	PHI: -20.000000	DETECTOR: 3.000000	SRSI0: 3.000000	SRSI1: 3.000000	MONO: 7528.388002	MONVTRAN: 4.059246	SVGAP: 0.250074	SVTRANS: 5.250000	SHGAP: 0.250074	SHTRANS: -0.700000	MONVGAP: 2.000254	
# XASSCAN.TIME1OFFSET: 0.0
# XASSCAN.SCA2.1OFFSET: 0.0
# XASSCAN.SCA3.1OFFSET: 0.0
# XASSCAN.SPEAROFFSET: 0.0
# XASSCAN.regionfile: FeXANES_fine4.rgn
# XASSCAN.FF1OFFSET: 0.0
# XASSCAN.I2OFFSET: 0
# XASSCAN.I0OFFSET: 0
# XASSCAN.SCA4.1OFFSET: 0.0
# XASSCAN.datapoints: 287
# XASSCAN.LytleOFFSET: 0
# XASSCAN.I1OFFSET: 0
# XASSCAN.detectorfile: vortex_2X.det
# XASSCAN.ICR1OFFSET: 0.0
# 
# Energy Shift Applied: 0.489999999999782
# 
# Normalized and flattened: Linear prefit from start to 7050 Quadratic postfit from 7222 to end E0= 7122 edgestep= 1.51952966101609
# 
# Exponential Baseline subtraction through (x,y)=( 7110.288 , 0.0204 ) and (x,y)=( 7116.46 , 0.0591 ): y=exp( -1230.90364221242 + 0.172568302641071 x)
# 
# Calculated Centroid Position (eV): 7113.60768511969
# Calculated Integrated Intensity (A.U.): 0.0338872141430409
# 
# Background fit for peak fitting: smoothing spline fit from 7105 to 7110.4 and from 7116.6 to 7119.5 with smoothing parameter = 0.5
# 
#------
#	energy	Normalized Fluorescence	rtc	I0	I1	I2	Lytle	FF1	ICR1	SCA2.1	SCA3.1	SCA4.1	TIME1	SPEAR	OriginalEnergy	spline.background	bgsub
7100.08619141	0.00839161862118613	1	75955	1992	296374	69	3265.03564453	37918.5117188	14054.4628906	114.845436096	1237.10705566	79998576	497.263000488	7099.59619141	0.01909360415352419	-0.01070198553233806
7100.49195313	0.00821383468568396	1	75939	1985	296319	68	3244.5546875	37391.2773438	13796.1572266	95.6947250366	1268.20690918	79998752	497.229003906	7100.00195313	0.018487196658035374	-0.010273361972351413
7100.88794922	0.00860810307150834	1	75949	1993	296340	69	3291.1875	37853.1210938	13905.1923828	90.6663208008	1234.06945801	79998496	497.195007324	7100.39794922	0.017895383814872073	-0.009287280743363734
7101.29419922	0.00833418209684584	1	75940	1985	296270	69	3259.91137695	37785.65625	13935.2138672	118.871917725	1178.64526367	79998544	497.160003662	7100.80419922	0.017288246589009577	-0.008954064492163738
7101.68921875	0.00884828497985323	1	75908	1994	296242	69	3318.53881836	38091.5664063	13947.1318359	113.841796875	1242.18530273	79998640	497.125	7101.19921875	0.016697893206596356	-0.007849608226743127
7102.08521484	0.00909962814256324	1	75916	1983	296174	69	3348.58666992	37817.9023438	13810.4013672	121.895004272	1252.1940918	79998704	497.091003418	7101.59521484	0.01610608036343306	-0.0070064522208698205
7102.49097656	0.00890897368486618	1	75921	1997	296152	70	3327.53393555	37977.8789063	13881.3466797	107.794769287	1249.21044922	79998760	497.055999756	7102.00097656	0.0154996728679456	-0.00659069918307942
7102.88697266	0.0096476698726065	1	75913	1984	296056	68	3413.09741211	37882.2421875	13703.7675781	100.740776062	1254.22265625	79998632	497.022003174	7102.39697266	0.014907860009837544	-0.005260190137231044
7103.29322266	0.0099298344230584	1	75910	1988	295992	69	3446.23168945	37714.234375	13819.1777344	111.818687439	1276.34484863	79998568	496.988006592	7102.80322266	0.014300722783975046	-0.004370888360916647
7103.68921875	0.0100467459010332	1	75895	1983	295987	69	3459.73730469	38325.0039063	13962.8710938	114.854415894	1255.33862305	79998608	496.95401001	7103.19921875	0.01370890994081175	-0.0036621640397785492
7104.09498047	0.0106548019235459	1	75887	1986	296044	70	3530.21020508	38248.5351563	13883.0761719	107.800369263	1254.31274414	79998712	496.919006348	7103.60498047	0.01310250244532293	-0.00244770052177703
7104.49097656	0.0098885482227642	1	75884	1988	295920	70	3442.41918945	38036.234375	13937.9189453	103.766220093	1197.8449707	79998712	496.885009766	7104.00097656	0.012510689602160993	-0.002622141379396793
7104.88697266	0.00996682712466709	1	75885	1995	295735	69	3452.19458008	37592.4882813	13713.0800781	122.89691925	1216.88098145	79998768	496.851013184	7104.39697266	0.011918876744052937	-0.0019520496193858473
7105.29322266	0.0114659112238429	1	75865	1993	295667	69	3624.81958008	38113.7070313	13763.8369141	99.7379455566	1203.9074707	79998736	496.816986084	7104.80322266	0.01131173951819044	1.541717056524599e-4
7105.68921875	0.0107111352101079	1	75863	1991	295623	68	3538.41992188	38461.8984375	13914.8964844	102.767318726	1242.2755127	79998696	496.782012939	7105.19921875	0.011084873579290666	-3.7373836918276615e-4
7106.08521484	0.0124468958038893	1	75873	1989	295482	69	3739.70800781	38167.0390625	13717.6357422	121.903198242	1178.73339844	79998528	496.764007568	7105.59521484	0.012167401270661465	2.794945332278351e-4
7106.49195313	0.012860805558952	1	75857	1985	295416	67	3787.35205078	38563.5273438	14016.9306641	103.776870728	1238.26965332	79998616	496.731994629	7106.00195313	0.012997981876430309	-1.3717631747830854e-4
7106.88794922	0.0136975299596199	1	75849	1986	295283	67	3884.0925293	38585.6640625	13821.5253906	91.6867446899	1265.4786377	79998584	496.696990967	7106.39794922	0.013418700359933557	2.788295996863435e-4
7107.29517578	0.0130168174978531	1	75848	1989	295142	70	3806.31030273	38310.9648438	13749.2626953	105.786811829	1149.55004883	79998656	496.662994385	7106.80517578	0.013354744240672053	-3.3792674281895273e-4
7107.69117188	0.0143699178774758	1	75826	1984	295085	68	3961.81347656	38762.8164063	13923.7792969	124.94020080600001	1268.54602051	79998672	496.630004883	7107.20117188	0.01428677312449686	8.314475297893989e-5
7108.08716797	0.0154360385916372	1	75819	1992	294971	67	4084.9777832	39060.7304688	13926.6103516	116.886390686	1239.39880371	79998752	496.593994141	7107.59716797	0.015271347082638963	1.6469150899823745e-4
7108.49390625	0.0153563500165279	1	75787	1988	294763	67	4074.79858398	38936.8984375	13787.2080078	108.822517395	1258.51220703	79998688	496.559997559	7108.00390625	0.01575955592719139	-4.03205910663491e-4
7108.59107422	0.0161994521200991	3	227350	5981	883374	204	12515.5839844	116786.601563	41403.9023438	330.497650146	3708.02246094	239995504	496.489990234	7108.10107422	0.015911371285348645	2.8808083475045584e-4
7108.68677734	0.0161845010984174	3	227345	5949	882744	205	12510.6533203	116920.4375	41538.2695313	366.774932861	3680.84863281	239995664	496.42199707	7108.19677734	0.016053735157775167	1.307659406422322e-4
7108.79419922	0.0161389653782711	3	227315	5995	882252	205	12493.8457031	117322.960938	41540.3476563	331.516662598	3701.09643555	239995536	496.352996826	7108.30419922	0.01619860354906259	-5.963817079148934e-5
7108.89087891	0.0166187310261611	3	227316	6021	882167	203	12660.1328125	117354.15625	41399.359375	326.479064941	3852.25146484	239995648	496.283996582	7108.40087891	0.016337727693553794	2.810033326073047e-4
7108.98707031	0.015985182418682	3	227229	5987	882250	206	12437.046875	116858.046875	41416.1835938	328.483947754	3721.13867188	239995504	496.216003418	7108.49707031	0.016510649245232826	-5.254668265508265e-4
7109.09400391	0.0167128384532093	3	227270	5970	882056	207	12691.1513672	117084.46875	41582.0351563	321.435272217	3628.49023438	239995568	496.148010254	7108.60400391	0.016794182716807278	-8.134426359797733e-5
7109.19117188	0.0170419503870959	3	227214	5967	881041	205	12802.1699219	117296.84375	41634.0078125	348.646270752	3827.04785156	239995648	496.07800293	7108.70117188	0.01711017302918545	-6.822264208954792e-5
7109.286875	0.0178540218884314	3	227160	6010	880667	204	13079.9443359	118089.898438	41693.5820313	309.363861084	3781.89746094	239995472	496.010009766	7108.796875	0.017422036587622522	4.319853008088771e-4
7109.39380859	0.0177032642964615	3	226851	5961	880104	204	13010.7529297	117303.835938	41310.5507813	327.485656738	3895.56787109	239995680	495.941009521	7108.90380859	0.017713118448065418	-9.854151603917033e-6
7109.49097656	0.0180254680045601	3	226757	5957	879812	200	13116.8974609	117696.414063	41510.140625	338.578613281	3741.49511719	239995696	495.87298584	7109.00097656	0.017933948235897727	9.151976866237505e-5
7109.58716797	0.0183068146068343	3	226633	5979	879117	206	13207.1240234	118338.46875	41861.5234375	344.638824463	3823.27392578	239995536	495.804992676	7109.09716797	0.01813549292753701	1.713216792972906e-4
7109.69410156	0.0177472776891007	3	226678	5944	878788	205	13017.5849609	117037.164063	41505.328125	331.5105896	3678.8605957	239995536	495.736999512	7109.20410156	0.018390515214160075	-6.432375250593758e-4
7109.79078125	0.0187603636588039	3	226710	5924	878667	205	13368.9365234	117836.296875	41718.09375	332.535552979	3705.25219727	239995488	495.684997559	7109.30078125	0.01870194901665842	5.841464214547884e-5
7109.88697266	0.0191893004035037	3	226676	6050	878222	207	13515.1855469	117984.289063	41197.53125	340.600402832	3785.90454102	239995520	495.617004395	7109.39697266	0.01905504829917106	1.3425210433263765e-4
7109.99390625	0.0196960930487507	3	226649	5940	877626	206	13688.6826172	118183.539063	41363.3203125	316.419769287	3642.8581543	239995472	495.54699707	7109.50390625	0.019445809484869715	2.50283563880984e-4
7110.09107422	0.0193736694767155	3	226587	5949	877155	204	13574.4414063	118903.210938	41779.4492188	303.333862305	3672.25439453	239995504	495.480010986	7109.60107422	0.0197824361636997	-4.0876668698420007e-4
7110.18677734	0.0204940912378817	3	226587	5923	876731	205	13960.7167969	118132.210938	41404.5	369.82699585	3643.85400391	239995600	495.410003662	7109.69677734	0.020106719349148577	3.8737188873312275e-4
7110.29419922	0.0203479741744653	3	226552	5938	876055	199	13908.8291016	118700.867188	41709.3554688	319.453613281	3837.47436523	239995456	495.342987061	7109.80419922	0.02043434770833254	-8.637353386723931e-5
7110.39087891	0.0206638479738224	3	226515	6000	875637	203	14015.7929688	118853.890625	41333.890625	317.441375732	3748.83154297	239995632	495.274993896	7109.90087891	0.020711121668366583	-4.727369454418304e-5
7110.48707031	0.0210508564178179	3	226438	5926	874941	207	14144.7001953	118767.289063	41619.84375	317.439483643	3771.98730469	239995632	495.208007813	7109.99707031	0.02098199596958088	6.886044823702087e-5
7110.59400391	0.020318115422319	3	226576	5916	874171	207	13901.6132813	118525.703125	41409.5742188	327.51171875	3653.01538086	239995536	495.138000488	7110.10400391	0.021280500111836964	-9.623846895179637e-4
7110.69117188	0.0224756804204117	3	226792	5921	873370	208	14658.9160156	119051.09375	41132.8398438	342.639312744	3698.48901367	239995616	495.070007324	7110.20117188	0.021550060661040427	9.256197593712732e-4
7110.786875	0.0222514523477697	3	227558	5908	872746	208	14631.4033203	119781.929688	41645.78125	332.577697754	3771.22949219	239995440	498.018005371	7110.296875	0.021814650259198494	4.3680208857120595e-4
7110.89380859	0.0233271132448451	3	228244	5944	873863	205	15049.1474609	120304.335938	41934.4296875	324.5262146	3691.73754883	239995504	500.032012939	7110.40380859	0.02210999743690998	0.0012171158079351194
7110.99097656	0.0231499224626535	3	228207	5949	874468	207	14985.7832031	120433.226563	41730.203125	317.474060059	3742.16259766	239995424	499.962005615	7110.50097656	0.02237881396107286	7.711085015806377e-4
7111.08716797	0.0243938055661769	3	228138	5946	874082	206	15412.9736328	121305.921875	41791.0117188	362.847930908	3731.28613281	239995456	499.891998291	7110.59716797	0.022646008312895396	0.0017477972532815057
7111.19507813	0.0255844680209624	3	228069	5967	872882	204	15821.5214844	121646.125	41923.9570313	311.45123291	3722.29589844	239995696	499.821990967	7110.70507813	0.02294782288299515	0.002636645137967252
7111.29078125	0.0260124665475246	3	228050	5947	871728	207	15969.0283203	121973.367188	42017.6054688	320.529632568	3650.81225586	239995552	499.75201416	7110.80078125	0.023218021594204795	0.002794444953319805
7111.38697266	0.0262129922834252	3	227962	5936	870519	205	16032.8408203	121307.929688	41351.5664063	332.610626221	3817.96679688	239995600	499.683013916	7110.89697266	0.023492650893468633	0.002720341389956568
7111.49488281	0.0279285108623193	3	227965	5957	869249	207	16627.8828125	122587.4375	41794.4921875	368.926116943	3717.48510742	239995552	499.631011963	7111.00488281	0.02380516565049255	0.004123345211826751
7111.59107422	0.0284198319405956	3	227939	5942	867863	203	16796.6738281	123004.226563	42130.2890625	308.454803467	3744.80249023	239995568	499.544006348	7111.10107422	0.02408839163751796	0.004331440303077642
7111.68824219	0.0298582038409831	3	227874	5929	866264	205	17290.4550781	123764.359375	42137.4179688	353.833343506	3793.37573242	239995520	499.490997314	7111.19824219	0.0243796166816927	0.0054785871592904
7111.79517578	0.0304311545706826	3	227924	5958	864658	202	17493.2539063	123037.445313	41597.1328125	324.583831787	3723.6418457	239995568	499.42199707	7111.30517578	0.024706843078839073	0.005724311491843527
7111.89087891	0.03197433382677	3	227837	5961	862653	203	18021.34375	123796.578125	41648.5898438	315.527252197	3653.26123047	239995616	499.352996826	7111.40087891	0.025006377985875412	0.006967955840894588
7111.98804688	0.0336194451257057	3	227796	5939	860549	204	18588.0625	124782.242188	41987.9726563	332.685791016	3770.43920898	239995568	499.283996582	7111.49804688	0.025317617127073436	0.008301827998632265
7112.09498047	0.0357446467954469	3	227738	5926	858475	206	19319.3359375	125069.273438	41832.515625	349.8309021	3829.99316406	239995680	499.213989258	7111.60498047	0.025669207222428485	0.010075439573018416
7112.19214844	0.0361971045559367	3	227676	6006	857055	205	19471.1269531	125525.320313	41492.96875	316.570892334	3916.80883789	239995424	499.144989014	7111.70214844	0.0259976425961423	0.0101994619597944
7112.28785156	0.0363767483247929	3	227605	5924	855372	203	19527.6953125	125604.914063	41638.3789063	344.802093506	3847.26538086	239995600	499.075012207	7111.79785156	0.02633011951583013	0.01004662880896277
7112.39478516	0.0374826757020015	3	227622	5931	853304	203	19912.2402344	126715.515625	41998.3007813	331.719421387	3777.97167969	239995472	499.006988525	7111.90478516	0.026712942316136228	0.01076973338586527
7112.49195313	0.0381184159794933	3	227586	5970	851279	203	20129.4628906	126278.5625	41721.8789063	331.710144043	3727.4543457	239995568	498.936004639	7112.00195313	0.027071882669310692	0.01104653331018261
7112.58814453	0.0390917373755133	3	227484	5968	848549	205	20457.4003906	126476.90625	41578.2304688	370.027893066	3694.22949219	239995488	498.868011475	7112.09814453	0.027438270810885644	0.011653466564627658
7112.68482422	0.0398903381943166	3	227421	5930	845754	207	20728.2246094	126925.0625	41617.7734375	311.55859375	3703.41333008	239995568	498.79699707	7112.19482422	0.027818246322739378	0.012072091871577224
7112.79175781	0.0406089515806451	3	227411	5931	842820	203	20976.2050781	126889.765625	41693.2851563	340.797790527	3690.2956543	239995440	498.727996826	7112.30175781	0.02825299353289255	0.012355958047752549
7112.88892578	0.0412416038108332	3	227330	5922	839843	201	21187.7910156	127514.070313	41822.015625	336.778289795	3780.18505859	239995472	498.660003662	7112.39892578	0.028661929575983187	0.012579674234850013
7112.98511719	0.0421258664464094	3	227359	5933	836855	203	21496.5	126899.890625	41041.9804688	325.673980713	3669.12573242	239995472	498.591003418	7112.49511719	0.029080449330886993	0.013045417115522408
7113.09205078	0.042312934853635	3	227285	5942	834200	199	21554.6796875	128130.398438	41768.2421875	352.925628662	3679.50170898	239995568	498.522003174	7112.60205078	0.029562475886728886	0.012750458966906113
7113.18921875	0.0432065690794997	3	227079	5941	831170	203	21844.0117188	128074.070313	41631.984375	341.832611084	3653.27294922	239995648	498.45300293	7112.69921875	0.030016501596337584	0.013190067483162114
7113.28492188	0.0445472723472011	3	227015	5948	828363	205	22300.8476563	128118.3125	41511.078125	315.616088867	3720.84155273	239995584	0	7112.79492188	0.03047925199445873	0.01406802035274237
7113.39283203	0.0445621162334126	3	227295	6100	824909	206	22334.0546875	128767.828125	41460.3867188	356.9737854	3937.80395508	239995472	498.313995361	7112.90283203	0.03102034670065595	0.01354176953275665
7113.48902344	0.0452309961781932	3	227394	6111	821018	206	22575.4140625	129004.523438	41504.3945313	307.566955566	3701.89599609	239995456	498.244995117	7112.99902344	0.03152064439536794	0.013710351782825259
7113.58619141	0.0455796810113079	3	227369	6072	817371	203	22693.9179688	128667.203125	41145.5195313	373.105957031	3785.51293945	239995536	498.175994873	7113.09619141	0.0320438870938612	0.013535793917446706
7113.693125	0.0461920148964256	3	227350	6112	813678	207	22904.1308594	128985.390625	41525.5234375	345.886352539	3745.25341797	239995504	498.106994629	7113.203125	0.032641251333105276	0.013550763563320321
7113.78980469	0.0464956456867924	3	227285	6107	809945	206	23002.9609375	128991.421875	41533.6015625	364.03793335	3774.49853516	239995440	498.037994385	7113.29980469	0.03320146219774209	0.013294183489050315
7113.88599609	0.0473394763286935	3	227187	6065	806516	203	23284.859375	129351.984375	41200.7890625	315.641448975	3651.55810547	239995472	497.985992432	7113.39599609	0.03377847605733492	0.013561000271358578
7113.99292969	0.0485798293599545	3	227123	6114	802910	203	23706.9394531	130359.164063	41846.9296875	352.976928711	3752.64916992	239995648	497.917999268	7113.50292969	0.03444368889631865	0.01413614046363585
7114.09009766	0.0480954581215648	3	226770	6123	799642	202	23503.703125	130008.71875	41869.1835938	354.985992432	3710.20874023	239995472	497.848999023	7113.60009766	0.03507055570239518	0.01302490241916962
7114.18580078	0.0484905164777921	3	226607	6123	796251	204	23623.3496094	129784.03125	41544.8242188	341.870452881	3710.15161133	239995616	497.779998779	7113.69580078	0.03570948346100893	0.01278103301678317
7114.29419922	0.0496535561798428	3	226559	6126	792815	206	24019.3125	130188.96875	41367.4375	376.168457031	3699.15771484	239995504	497.710998535	7113.80419922	0.03645974440175429	0.01319381177808851
7114.38990234	0.0496593681994689	3	226568	6137	788965	204	24022.7753906	130471.945313	41544.6757813	333.817718506	3815.20385742	239995696	497.643005371	7113.89990234	0.0371462991537717	0.012513069045697205
7114.48707031	0.0505127085951132	3	226548	6126	784998	204	24314.9296875	130912.078125	41835.3164063	345.929779053	3754.80053711	239995424	497.572998047	7113.99707031	0.03786721718601676	0.012645491409096439
7114.59400391	0.0506951480549709	3	226483	6097	780367	206	24371.3066406	130846.617188	41378.2734375	362.064910889	3722.51147461	239995632	497.503997803	7114.10400391	0.038689149524214476	0.012005998530756422
7114.69117188	0.052444001347291803	3	226404	6113	775881	207	24964.9746094	131245.46875	41600.2226563	332.82598877	3751.85644531	239995408	497.434997559	7114.20117188	0.03946268313494329	0.012981318212348512
7114.786875	0.0518463198226298	3	226390	6114	772118	205	24758.3320313	131317.96875	41471.3164063	345.938903809	3670.1796875	239995536	497.367004395	7114.296875	0.04025003116464445	0.01159628865798535
7114.89478516	0.0528323949720572	3	226342	6153	768178	207	25092.7988281	132323.1875	41818.9765625	361.091003418	3748.08422852	239995488	497.29699707	7114.40478516	0.041168918617253726	0.011663476354803477
7114.99097656	0.0530761439378492	3	226274	6112	764555	205	25169.578125	131781.296875	41667.2265625	330.820343018	3654.15283203	239995680	497.229003906	7114.50097656	0.04201651848428616	0.011059625453563038
7115.08814453	0.0529251209381776	3	226191	6121	760951	205	25108.953125	131713.8125	41328.15625	339.896270752	3637.99951172	239995712	497.161010742	7114.59814453	0.04290067294088586	0.010024447997291734
7115.19507813	0.0533983560011341	3	226224	6115	757206	203	25275.859375	132006.953125	41115.1289063	316.704681396	3697.57763672	239995488	497.091003418	7114.70507813	0.043906935077573525	0.009491420923560576
7115.29175781	0.0534897401642411	3	226105	6111	753659	204	25294.4726563	131667.5625	41508.59375	284.42288208	3617.81860352	239995520	497.022003174	7114.80175781	0.044847399266935206	0.008642340897305895
7115.38794922	0.0539761791929207	3	226108	6076	749943	205	25462.4472656	132003.921875	41491.3320313	387.307556152	3696.56835938	239995456	496.95300293	7114.89794922	0.0458127031881018	0.008163476004818898
7115.48511719	0.0539050722231484	3	226085	6158	747022	205	25435.9433594	131838.703125	41463.6445313	316.701141357	3709.6394043	239995584	496.885009766	7114.99511719	0.04681842171112893	0.007086650512019468
7115.59205078	0.0547728806741495	3	226013	6130	743973	206	25726.4433594	132450.15625	41345.2773438	356.05090332	3675.49414063	239995552	496.815002441	7115.10205078	0.047961561240930345	0.006811319433219158
7115.68921875	0.0545766773351429	3	225987	5952	741142	207	25656.6230469	131714.828125	41389.6835938	347.965026855	3672.29199219	239995440	496.747009277	7115.19921875	0.04903404093148181	0.005542636403661087
7115.78492188	0.055001983023752	3	225914	5957	738591	203	25794.8417969	132344.328125	41223.9375	367.143280029	3751.11499023	239995456	496.677001953	7115.29492188	0.05012241127663269	0.00487957174711931
7115.89283203	0.0558197102548511	3	225865	5793	736037	206	26070.46875	132499.484375	41128.5429688	358.069274902	3735.015625	239995456	496.609985352	7115.40283203	0.05138855245411585	0.004431157800735247
7115.98902344	0.0559963531487849	3	225824	5727	733558	205	26126.859375	132442.09375	41347.2695313	366.137115479	3684.57006836	239995648	496.558990479	7115.49902344	0.05255269714091895	0.0034436560078659473
7116.08619141	0.0566163123420322	3	225825	5927	731039	204	26340.2265625	132763.375	41186.7382813	345.971405029	3706.83666992	239995552	496.489990234	7115.59619141	0.053763310518024666	0.0028530018240075367
7116.193125	0.0578532996294026	3	225771	5988	728263	206	26758.8613281	133363.75	41471.796875	339.932769775	3687.81665039	239995632	496.42300415	7115.703125	0.05513662503324107	0.002716674596161532
7116.28980469	0.0585193590534968	3	225688	5977	726065	208	26977.953125	134049.796875	41379.8476563	349.026763916	3780.78710938	239995456	496.354003906	7115.79980469	0.056415965419026784	0.0021033936344700133
7116.38697266	0.0586389995934308	3	225634	6027	723781	205	27013.03125	133341.671875	41073.3242188	360.10647583	3763.46582031	239995584	496.285003662	7115.89697266	0.05773852794195554	9.004716514752625e-4
7116.49390625	0.0592328337398419	3	225608	6019	721399	204	27214.0605469	134084.046875	41389.015625	351.045013428	3763.64648438	239995648	496.217010498	7116.00390625	0.05923738851878745	-4.554778945550786e-6
7116.59009766	0.0617345803632549	3	225546	5959	719236	202	28064.4980469	134667.34375	41091.9921875	380.313293457	3743.61450195	239995584	496.147003174	7116.10009766	0.06062521063265809	0.0011093697305968112
7116.68677734	0.0622663762709177	3	225496	5999	717462	206	28241.0058594	135201.265625	41295.1835938	352.079406738	3709.4440918	239995536	496.079986572	7116.19677734	0.06205847007699782	2.079061939198809e-4
7116.79419922	0.0637490153413678	3	225477	5997	716039	205	28747.1738281	135608.203125	41217.5664063	339.98236084	3727.69995117	239995648	496.011993408	7116.30419922	0.063706729685807	4.2285655560803104e-5
7116.89087891	0.0652824121654408	3	225451	6007	714119	205	29269.6796875	136621.78125	41561.3125	333.951416016	3776.375	239995600	495.942993164	7116.40087891	0.0652823925876506	1.957779019456929e-8
7116.98804688	0.06684067548842	3	225353	6047	712528	205	29791.0664063	137027.796875	41553.328125	344.0496521	3755.28662109	239995632	495.875	7116.49804688	0.06700723460922606	-1.6655912080605628e-4
7117.09498047	0.0684794846494469	3	225282	6017	711022	206	30343.2460938	137687.71875	41560.1445313	344.064331055	3734.25830078	239995456	495.807006836	7116.60498047	0.0691248131113072	-6.453284618603006e-4
7117.19214844	0.0715267884151979	3	225273	5990	709451	203	31385.6660156	138739.671875	41387.4257813	352.160430908	3749.65063477	239995440	495.738006592	7116.70214844	0.07125141480612993	2.7537360906797204e-4
7117.28785156	0.0740328730706895	3	225187	6039	707690	205	32231.7167969	139433.015625	41241.9882813	354.194702148	3752.84912109	239995632	495.669006348	7116.79785156	0.07345092437654609	5.819486941434082e-4
7117.38501953	0.0763523201712882	3	225147	5994	706375	204	33020.0273438	140945.5	41324.7382813	352.2109375	3716.88500977	239995440	495.601989746	7116.89501953	0.0757425993576077	6.097208136804921e-4
7117.49195313	0.0778237290706329	3	225169	5984	705148	202	33527.2617188	140755.125	41143.6054688	325.967895508	3633.07861328	239995616	495.532989502	7117.00195313	0.07841281263278325	-5.890835621503582e-4
7117.58912109	0.0808336052706884	3	225120	5976	704036	204	34550.0859375	142786.78125	41542.6679688	345.187988281	3662.82788086	239995712	495.464996338	7117.09912109	0.08113928562016332	-3.0568034947490996e-4
7117.68580078	0.0842262183882895	3	225120	5996	702735	205	35711.1289063	143349.28125	41207.0898438	342.172790527	3720.49829102	239995520	495.397003174	7117.19580078	0.08421747619823147	8.742190058030896e-6
7117.79322266	0.0879321068300887	3	225033	6030	701564	205	36965.1015625	145181.609375	41326.0507813	378.554626465	3690.65527344	239995424	495.32800293	7117.30322266	0.08808150077941015	-1.4939394932145245e-4
7117.88990234	0.0916674739630037	3	225205	5995	700327	208	38272.1289063	146699.734375	41151.4453125	398.783660889	3641.55126953	239995488	495.259002686	7117.39990234	0.09195819702017763	-2.90723057173925e-4
7117.98609375	0.0963419535856	3	225473	5979	699334	200	39919.71875	148625.265625	41409.0351563	342.29019165	3779.328125	239995712	495.209991455	7117.49609375	0.09615962385115892	1.8232973444107237e-4
7118.09400391	0.10188599196514	3	225358	5979	698478	204	41798.4179688	150718.359375	41086.4804688	336.277770996	3733.39013672	239995680	495.140991211	7117.60400391	0.10119653250823282	6.894594569071821e-4
7118.19117188	0.105837097610644	3	225323	6008	697491	205	43145.2382813	152406.328125	41487.90625	365.603393555	3758.03930664	239995552	495.074005127	7117.70117188	0.10598869987432971	-1.5160226368571283e-4
7118.286875	0.111163580965411	3	225274	5984	696619	203	44959.671875	154325.34375	41222.375	374.739685059	3766.58837891	239995696	495.003997803	7117.796875	0.11101006266657067	1.5351829884033275e-4
7118.39478516	0.116850142371172	3	226247	5984	696375	204	47109.4101563	158037.046875	41458.6640625	385.943939209	3679.60180664	239995440	497.980010986	7117.90478516	0.11712065354062938	-2.7051116945737974e-4
7118.49097656	0.122385712538522	3	227150	6045	696471	201	49208.609375	160166.515625	41303.7460938	367.809051514	3754.88598633	239995504	500.127990723	7118.00097656	0.12305682391178728	-6.711113732652818e-4
7118.83521484	0.147989448666331	1	75715	1998	231939	68	19348.859375	56998.7578125	13910.7529297	113.251754761	1279.13806152	79998680	500.092987061	7118.34521484	0.1477122850995557	2.7716356677531806e-4
7119.19019531	0.175873105509367	1	75747	1996	231487	65	22567.0703125	60579.3203125	13831.4628906	149.759048462	1256.76171875	79998776	500.058013916	7118.70019531	0.17566468631452928	2.0841919483771676e-4
7119.54419922	0.206387402451097	1	75702	1995	230818	66	26064.3945313	65008.7890625	13960.8984375	124.569496155	1292.28198242	79998584	500.023010254	7119.05419922	0.2038946040747408	0.0024927983763561867
7119.88794922	0.251404569654268	1	75688	1998	229947	67	31237.6152344	70993.421875	13826.1533203	148.035964966	1305.96105957	79998496	499.988006592	7119.39794922	0.231306827374907	0.02009774227936101
7120.24292969	0.306108964080679	1	75660	1991	228989	69	37515.921875	78602.578125	14068.0898438	150.287094116	1243.93029785	79998616	499.95199585	7119.75292969	0.25961462057004375	0.04649434351063525
7120.58716797	0.367417131288767	1	75600	2003	227864	68	44529.6445313	87375.5	14167.4599609	165.80241394	1271.49084473	79998624	499.917999268	7120.09716797	0.28706578158774515	0.08035134970102187
7120.94117188	0.421378101862895	1	75589	1999	226618	70	50721.734375	94603.1875	14062.2070313	160.943771362	1313.01599121	79998744	499.882995605	7120.45117188	0.3152956993478838	0.10608240251501116
7121.28492188	0.484042534051746	1	75574	1999	225196	70	57908.46875	102839.921875	14109.3105469	169.364776611	1314.10742188	79998640	499.847991943	7120.79492188	0.3427079226480503	0.14133461140369574
7121.63990234	0.543757508661254	1	75541	1981	223515	70	64738.3007813	110837.695313	13775.7802734	179.848480225	1290.6171875	79998736	499.813995361	7121.14990234	0.3710157150457488	0.17274179361550523
7121.99488281	0.588892639348934	1	75530	1947	221868	67	69909.6640625	117329.679688	13963.1074219	189.285171509	1376.15441895	79998720	499.778015137	7121.50488281	0.3993235082408856	0.1895691311080484

File: data/peakfit_spectra/spline_residuals/normed_shifted_Chlo1_003_001.xdi
# XDI/1.2.2 XASSCAN/2.0
# Beamline.focusing: K-B
# Beamline.name: 2-3
# Facility.name: SSRL
# Facility.xray_source: bend magnet
# column.11: SCA4.1
# column.10: SCA3.1
# column.13: SPEAR
# column.12: TIME1
# column.1: energy
# column.3: I0
# column.2: rtc
# column.5: I2
# column.4: I1
# column.7: FF1
# column.6: Lytle
# column.9: SCA2.1
# column.8: ICR1
# Mono.name: Si 111 phi 90
# Mono.d_spacing: 3.135601
# Scan.start_time: Sat Jun 25 08:09:25
# Element.symbol: H
# Element.edge: K
# ///
# XAS Data collected by uXASserver
# 	Special scan options: None with range of 0
# REQUESTED:	YAXIS: -3.1233	ZAXIS: 1.0614
# ACTUAL:	YAXIS: -3.123	ZAXIS: 1.061
# 
#  TABLE: 194.384322	HORZ: 64.362000	VERT: 25.203000	TUNE: 5.341421	XAXIS: 2.122390	YAXIS: -3.123300	ZAXIS: 1.061280	PHI: -20.000000	DETECTOR: 3.000000	SRSI0: 3.000000	SRSI1: 3.000000	MONO: 7528.388002	MONVTRAN: 4.059246	SVGAP: 0.250074	SVTRANS: 5.250000	SHGAP: 0.250074	SHTRANS: -0.700000	MONVGAP: 2.000254	
# XASSCAN.TIME1OFFSET: 0.0
# XASSCAN.SCA2.1OFFSET: 0.0
# XASSCAN.SCA3.1OFFSET: 0.0
# XASSCAN.SPEAROFFSET: 0.0
# XASSCAN.regionfile: FeXANES_fine4.rgn
# XASSCAN.FF1OFFSET: 0.0
# XASSCAN.I2OFFSET: 0
# XASSCAN.I0OFFSET: 0
# XASSCAN.SCA4.1OFFSET: 0.0
# XASSCAN.datapoints: 287
# XASSCAN.LytleOFFSET: 0
# XASSCAN.I1OFFSET: 0
# XASSCAN.detectorfile: vortex_2X.det
# XASSCAN.ICR1OFFSET: 0.0
# 
# Energy Shift Applied: 0.489999999999782
# 
# Normalized and flattened: Linear prefit from start to 7050 Quadratic postfit from 7222 to end E0= 7122 edgestep= 1.85316509145168
# 
# Exponential Baseline subtraction through (x,y)=( 7110.316 , 0.0202 ) and (x,y)=( 7116.49 , 0.0588 ): y=exp( -1235.70296132823 + 0.173241240273832 x)
# 
# Calculated Centroid Position (eV): 7113.51838160679
# Calculated Integrated Intensity (A.U.): 0.0307075748252132
# 
# Background fit for peak fitting: smoothing spline fit from 7105 to 7110.4 and from 7116.4 to 7119.5 with smoothing parameter = 0.5
# 
#------
#	energy	Normalized Fluorescence	rtc	I0	I1	I2	Lytle	FF1	ICR1	SCA2.1	SCA3.1	SCA4.1	TIME1	SPEAR	OriginalEnergy	spline.background	bgsub
7100.08619141	0.0079739648148773	1	75920	2095	297159	70	3710.42578125	40862.4414063	15689.4257813	111.887329102	1185.40087891	79998640	499.273986816	7099.59619141	-0.008718306040907045	0.016692270855784345
7100.49195313	0.00766400892492938	1	75932	2077	297182	69	3668.28198242	41135.234375	15702.34375	106.85295105	1180.42272949	79998760	499.239013672	7100.00195313	-0.007162411449959294	0.014826420374888676
7100.88794922	0.00847164724716501	1	75938	2066	297150	69	3783.09106445	40986.25	15595.0439453	116.93006897	1194.50109863	79998512	499.20401001	7100.39794922	-0.005643963197948602	0.014115610445113612
7101.29419922	0.00876159576890832	1	75913	2056	297156	70	3823.52124023	41135.234375	15662.0214844	113.90927887	1234.85717773	79998480	499.169006348	7100.80419922	-0.004086196295807962	0.012847792064716281
7101.68921875	0.00838650249597175	1	75905	2048	297103	70	3771.21728516	41293.28125	15700.8046875	111.896583557	1283.2824707	79998528	499.135009766	7101.19921875	-0.002571492666190023	0.010957995162161773
7102.08521484	0.00833022219405409	1	75905	2055	297070	69	3764.1640625	41290.3203125	15795.5771484	103.832054138	1211.70996094	79998752	499.101013184	7101.59521484	-0.0010530444141793258	0.009383266608233416
7102.49097656	0.00890786878612739	1	76075	2065	297057	70	3854.91748047	41326.5546875	15656.5703125	113.913619995	1203.65368652	79998512	499.066009521	7102.00097656	5.028501767649334e-4	0.008405018609362457
7102.88697266	0.00910135793813033	1	76072	2056	297087	69	3882.90771484	41016.4570313	15330.0263672	94.754234314	1221.72485352	79998656	499.032012939	7102.39697266	0.002021298467120255	0.007080059471010074
7103.29322266	0.0101180734043864	1	76063	2066	297075	69	4026.64941406	41781.6484375	15897.9052734	120.980949402	1198.71960449	79998576	498.997009277	7102.80322266	0.0035790653692608964	0.006539008035125503
7103.68921875	0.0105399508116921	1	76045	2041	297002	68	4086.01416016	41631.6445313	15664.5664063	103.838996887	1223.88879395	79998616	498.962005615	7103.19921875	0.005097513621271592	0.005442437190420508
7104.09498047	0.0105868171500516	1	76033	2061	296934	67	4092.85913086	41368.8398438	15547.8242188	119.963111877	1210.72021484	79998672	498.927001953	7103.60498047	0.00665340821221934	0.00393340893783226
7104.49097656	0.0102689576820534	1	76023	2055	296884	67	4048.40454102	41243	15506.1152344	114.91985321	1272.18286133	79998680	498.910003662	7104.00097656	0.008171856464226548	0.0020971012178268526
7104.88697266	0.0104774318686771	1	76174	2061	296790	66	4086.7409668	41280.25	15550.5830078	112.904533386	1266.14367676	79998576	498.875	7104.39697266	0.00969030475458187	7.871271140952301e-4
7105.29322266	0.0111244358792137	1	76188	2061	296700	68	4179.73095703	41581.3085938	15704.7402344	114.927482605	1225.89318848	79998712	498.841003418	7104.80322266	0.01124807165672251	-1.2363577750880948e-4
7105.68921875	0.0127620678723605	1	76169	2064	296691	67	4410.71289063	41721.2421875	15615.4355469	98.7999649048	1273.30981445	79998576	498.807006836	7105.19921875	0.012471359108693944	2.9070876366655597e-4
7106.08521484	0.0124074885319066	1	76163	2031	296514	68	4361.18554688	41569.2265625	15581.7109375	125.008552551	1255.1262207	79998664	498.772003174	7105.59521484	0.012614140525534848	-2.066519936282478e-4
7106.49195313	0.0129174595893959	1	76160	2009	296355	68	4433.87939453	41696.078125	15423.8105469	104.848442078	1248.09973145	79998536	498.736999512	7106.00195313	0.012897771865779808	1.968772361609153e-5
7106.88794922	0.0133549569534648	1	76163	2026	296143	68	4496.66992188	42026.2929688	15619.375	110.904418945	1216.9239502	79998768	498.70199585	7106.39794922	0.013266617302724272	8.833965074052721e-5
7107.29517578	0.0134506858143183	1	76163	2024	295978	65	4511.07226563	42343.5546875	15947.0527344	108.894897461	1239.18359375	79998624	498.666992188	7106.80517578	0.013616394023651213	-1.6570820933291264e-4
7107.69117188	0.0144589424183427	1	76229	2015	295875	68	4658.27978516	42341.5390625	15519.5332031	116.961143494	1252.29089355	79998744	498.634002686	7107.20117188	0.014327126930936296	1.3181548740640384e-4
7108.08716797	0.0147936199149009	1	76212	2014	295564	68	4705.37548828	42016.3398438	15487.3095703	102.838722229	1175.58776855	79998728	498.598999023	7107.59716797	0.01472135330073448	7.22666141664205e-5
7108.49390625	0.0147523903942816	1	76186	2033	295259	69	4698.83935547	42587.2734375	15914.5458984	111.92514801	1222.1015625	79998568	498.563995361	7108.00390625	0.015177107967815835	-4.2471757353423553e-4
7108.59107422	0.0154629706490055	3	228577	6041	885044	208	14399.3232422	127032.5625	47211.953125	332.734161377	3739.73022461	239995536	498.493011475	7108.10107422	0.015433503424772281	2.9467224233218833e-5
7108.68677734	0.0160590177818036	3	228569	6027	884295	202	14651.9189453	127584.375	47092.6445313	322.662872314	3706.58959961	239995584	498.424987793	7108.19677734	0.015706190191339817	3.5282759046378204e-4
7108.79419922	0.0160395652827665	3	228482	6018	884023	205	14638.8105469	127577.390625	46730.65625	334.76272583	3702.55639648	239995584	498.355987549	7108.30419922	0.015978901957749054	6.066332501744598e-5
7108.89087891	0.0161347130964344	3	228442	6023	883353	203	14677.1621094	127608.65625	47062.5078125	346.86340332	3607.78271484	239995456	498.286010742	7108.40087891	0.016198886350591957	-6.417325415755681e-5
7108.98707031	0.01641842550011	3	228394	6014	883050	206	14794.7910156	128302.460938	47200.75	323.686462402	3871.12890625	239995616	498.217010498	7108.49707031	0.01641602222425886	2.4032758511385865e-6
7109.09400391	0.0163709392397155	3	228368	6028	883192	200	14773.7119141	127344.851563	46839.8867188	326.69140625	3766.02587891	239995712	498.148986816	7108.60400391	0.016673356190903335	-3.024169511878366e-4
7109.19117188	0.017123972402655	3	228317	6027	882553	206	15089.6650391	127710.351563	47123.3164063	331.740722656	3696.53930664	239995712	498.079986572	7108.70117188	0.016925524525246934	1.9844787740806724e-4
7109.286875	0.0173921326125902	3	228318	6054	881869	205	15203.8203125	127929.851563	46987.8515625	358.970672607	3886.16015625	239995520	498.010986328	7108.796875	0.017158693690614322	2.334389219758766e-4
7109.39380859	0.0174107991719681	3	228394	6030	881462	202	15217.4833984	127472.664063	46951.1601563	341.818634033	3684.3815918	239995440	497.941986084	7108.90380859	0.017394086152064777	1.6713019903323578e-5
7109.49097656	0.0171595391733819	3	228326	5855	881427	202	15107.2753906	128188.679688	47172.171875	330.742645264	3668.41992188	239995696	497.890014648	7109.00097656	0.01762167605542591	-4.6213688204400916e-4
7109.58716797	0.0181233004723168	3	228305	5830	880713	201	15514.2714844	127810.03125	46892.7070313	316.617797852	3804.45507813	239995488	497.821990967	7109.09716797	0.017888407231872367	2.3489324044443163e-4
7109.69410156	0.0181084683891163	3	228276	5842	880155	202	15506.7275391	128323.65625	47083.8632813	349.904693604	3759.20678711	239995664	497.752990723	7109.20410156	0.01819971222593795	-9.124383682164797e-5
7109.79078125	0.0185506219833773	3	228239	5878	879572	205	15691.8632813	128917.804688	47300.4648438	334.792022705	3735.14941406	239995632	497.683013916	7109.30078125	0.01847925915620971	7.136282716758979e-5
7109.88697266	0.0189444123281804	3	228209	5909	878961	206	15856.96875	128653.945313	47088.8945313	367.05480957	3828.86547852	239995472	497.614013672	7109.39697266	0.01873833761353063	2.0607471464977045e-4
7109.99390625	0.0191775098501599	3	228181	5979	878364	207	15954.2910156	129152.4375	47051.0898438	327.738098145	3722.09643555	239995584	497.54598999	7109.50390625	0.01900139324397165	1.7611660618824937e-4
7110.09107422	0.0189126363425452	3	228115	6061	877622	205	15838.3417969	129165.578125	47289.1367188	326.730072021	3744.28637695	239995632	497.477996826	7109.60107422	0.019255339941782024	-3.427035992368231e-4
7110.18677734	0.0193556734742533	3	228068	6056	876750	204	16022.9541016	128271.25	46640.0039063	335.786254883	3590.79541016	239995536	497.408996582	7109.69677734	0.01957423415753417	-2.1856068328086897e-4
7110.29419922	0.020067039509268	3	228032	6058	876174	204	16321.7382813	129517.960938	46994.7070313	344.889373779	3817.98583984	239995488	497.339996338	7109.80419922	0.020017599876514493	4.9439632753507656e-5
7110.39087891	0.0206228429876079	3	227977	6166	875579	204	16553.25	129110.140625	46574.984375	348.9140625	3757.38085938	239995568	497.270996094	7109.90087891	0.020453676210741012	1.6916677686688864e-4
7110.48707031	0.0204991588747699	3	227902	6201	875159	202	16496.1972656	129515.9375	47152.015625	349.931549072	3676.80249023	239995696	497.20098877	7109.99707031	0.02089024932793021	-3.9109045316031155e-4
7110.59400391	0.0214046769352348	3	227901	6068	874558	205	16879.2597656	130290.5	47273.421875	326.75390625	3774.81420898	239995616	497.132995605	7110.10400391	0.021372342886842418	3.23340483923823e-5
7110.69117188	0.0217474185449515	3	227864	6163	873694	205	17021.8847656	129763.773438	47088.265625	354.979736328	3677.87255859	239995440	497.063995361	7110.20117188	0.021807890846215736	-6.0472301264234696e-5
7110.786875	0.0221723226924755	3	227855	6056	873014	203	17201.2558594	129640.914063	46799.4726563	359.010772705	3753.4777832	239995552	496.994995117	7110.296875	0.02223493170660267	-6.260901412717332e-5
7110.89380859	0.0225333372739673	3	227690	5997	872146	206	17341.828125	130886.773438	47257.1132813	326.766662598	3801.18359375	239995568	496.925994873	7110.40380859	0.022710279318331857	-1.7694204436455654e-4
7110.99097656	0.0229944335938767	3	227655	6017	871250	205	17534.3261719	130779.921875	46780.7265625	327.772674561	3768.8815918	239995440	496.856994629	7110.50097656	0.023140997303281896	-1.4656370940519664e-4
7111.08716797	0.0238977687589495	3	227676	5995	870412	207	17917.7089844	131763	47189.1875	305.604614258	3847.79418945	239995440	496.787994385	7110.59716797	0.023566650346873847	3.3111841207565315e-4
7111.19507813	0.0253888174806124	3	227611	6005	869332	205	18542.2246094	131918.15625	46668.2304688	313.67666626	3742.93920898	239995504	496.720001221	7110.70507813	0.024043771449567774	0.0013450460310446277
7111.29078125	0.0256575578634963	3	227554	6021	868319	201	18651.5332031	132238.40625	47035.3125	337.890106201	3867.07666016	239995616	496.651000977	7110.80078125	0.02446700185941231	0.001190556004083989
7111.38697266	0.0262180957749143	3	227531	6038	867151	201	18886.6289063	132308.90625	46719.8242188	354.029754639	3858.01635742	239995520	496.598999023	7110.89697266	0.024892872903676255	0.0013252228712380444
7111.49488281	0.0273584798616609	3	227493	6157	865466	205	19364.9453125	132475.203125	47137.9414063	324.783203125	3747.11035156	239995488	496.528991699	7111.00488281	0.025371682088459916	0.0019867977732009844
7111.59107422	0.0283422079589724	3	227461	6023	863727	203	19777.5136719	133291.0625	46744.0078125	346.991607666	3744.28149414	239995488	496.460998535	7111.10107422	0.02579986437328499	0.0025423435856874108
7111.68824219	0.0290163402407495	3	227404	6032	861881	206	20057.2832031	133565.078125	46879.0078125	352.041442871	3683.82617188	239995712	496.393005371	7111.19824219	0.02623411765279919	0.0027822225879503074
7111.79517578	0.030900797560542	3	227417	6004	860261	207	20853.3164063	134424.359375	47119.6953125	311.710266113	3631.57592773	239995488	496.322998047	7111.30517578	0.026714494710074914	0.004186302850467085
7111.89087891	0.0319274970768011	3	227393	6044	858281	205	21284.3886719	134659.09375	46786.515625	340.96987915	3742.59838867	239995632	496.253997803	7111.40087891	0.027147048779927786	0.004780448296873314
7111.98804688	0.0337969447723197	3	226844	6025	856254	203	22019.5117188	135868.03125	46986.9335938	367.227264404	3746.92895508	239995504	496.187988281	7111.49804688	0.02758917218936312	0.006207772582956576
7112.09498047	0.03344852446278	3	226796	5992	853316	204	21869.1113281	135104.390625	46360.1367188	328.87399292	3733.62768555	239995632	496.118011475	7111.60498047	0.02807964084723846	0.005368883615541543
7112.19214844	0.034695827439765	3	227256	6191	850984	203	22439.3945313	136003.015625	47048.8789063	321.831085205	3690.46435547	239995504	496.049987793	7111.70214844	0.028529306884728562	0.006166520555036439
7112.28785156	0.0358656157941326	3	227255	6152	849025	206	22932.5664063	135889.1875	46291.8828125	336.961730957	3761.05786133	239995552	495.980987549	7111.79785156	0.028976309980395906	0.006889305813736698
7112.39478516	0.037075952740477	3	226979	6219	847070	203	23414.515625	137027.625	46673.65625	372.299591064	3692.72753906	239995600	495.911010742	7111.90478516	0.02948107281701939	0.007594879923457611
7112.49195313	0.0377117871264351	3	226708	6297	845189	203	23654.3242188	137469.984375	46882.8632813	336.996429443	3743.28369141	239995424	495.843994141	7112.00195313	0.02994502745054659	0.007766759675888513
7112.58814453	0.0382686240897104	3	226652	6303	843126	201	23882.9921875	137235.203125	46313.0859375	364.233032227	3725.06469727	239995552	495.776000977	7112.09814453	0.030409686368012626	0.007858937721697774
7112.68482422	0.0388103783858001	3	226612	6295	840698	201	24106.9160156	137194.890625	46454.21875	362.214141846	3707.90258789	239995696	495.707000732	7112.19482422	0.030882478924934894	0.007927899460865206
7112.79175781	0.0396736338422003	3	226558	6305	838185	205	24464.3046875	138601.46875	46846.9492188	370.319641113	3775.84765625	239995568	495.639007568	7112.30175781	0.03141263497725233	0.008260998864947973
7112.88892578	0.0404431031759616	3	226552	6278	835147	203	24787.3417969	138055.421875	46626.3554688	318.847198486	3544.65258789	239995552	495.571014404	7112.39892578	0.031901385010168586	0.008541718165793015
7112.98511719	0.0413456388363094	3	226528	6355	832265	205	25164.2207031	138376.796875	46503.203125	371.32333374	3720.29663086	239995536	495.50201416	7112.49511719	0.032392204356713486	0.008953434479595915
7113.09205078	0.0415467744497037	3	226452	6452	829173	205	25240.8808594	138970.34375	46662.4296875	356.201751709	3649.80664063	239995424	495.433013916	7112.60205078	0.03294646427673662	0.008600310172967078
7113.18921875	0.0416793376012735	3	226363	6330	825924	201	25287.2011719	138918.875	46714.7226563	342.073455811	3616.4934082	239995648	495.363006592	7112.69921875	0.033458418892740434	0.008220918708533066
7113.28492188	0.0426927977039102	3	226329	6245	822750	202	25709.0957031	139582.953125	46649.140625	371.352508545	3767.0078125	239995600	495.295013428	7112.79492188	0.033970795139152424	0.008722002564757775
7113.39283203	0.0431032974087754	3	226245	6287	819576	205	25872.3652344	139464.015625	46428.78125	348.140197754	3683.22216797	239995520	495.244995117	7112.90283203	0.03455869592273732	0.008544601486038084
7113.48902344	0.0439425828792043	3	226196	6273	816417	205	26219.1972656	139873.1875	46302.8867188	348.149597168	3752.9519043	239995520	495.177001953	7112.99902344	0.03509226900362953	0.008850313875574771
7113.58619141	0.0437999560473605	3	226141	6280	813106	207	26153.6816406	139912.546875	46348.4375	399.616394043	3665.16845703	239995456	495.108001709	7113.09619141	0.03564077887386213	0.008159177173498365
7113.693125	0.0454232914252967	3	226805	6422	809906	206	26913.4707031	141026.984375	46708.0117188	311.844268799	3731.02978516	239995584	497.240997314	7113.203125	0.036255951561211246	0.009167339864085453
7113.78980469	0.0454103439437789	3	227915	6429	808300	206	27040.3515625	141433.1875	46586.1445313	356.258880615	3720.02905273	239995664	500.07800293	7113.29980469	0.03682297166178353	0.008587372281995374
7113.88599609	0.0456186153519983	3	227901	6402	806244	205	27127.28125	141512.78125	46762.9960938	326.992797852	3798.76806641	239995584	500.009002686	7113.39599609	0.03739774629035664	0.008220869061641663
7113.99292969	0.047054266530823	3	227831	6306	803518	202	27725.7929688	142648.59375	46754.3476563	347.20324707	3803.08666992	239995728	499.938995361	7113.50292969	0.03804961526192344	0.009004651268899558
7114.09009766	0.0473753006849258	3	227789	6286	800551	205	27856.8359375	142552.875	47068.96875	343.163909912	3720.30053711	239995520	499.868988037	7113.60009766	0.0386541707526732	0.008721129932252596
7114.18580078	0.0467751663703755	3	227700	6327	797663	208	27593.3417969	143087.96875	47664.0742188	355.287750244	3711.34399414	239995536	499.799987793	7113.69580078	0.03926138719914025	0.007513779171235253
7114.29419922	0.0483229318541916	3	227686	6311	794533	206	28245.4179688	143664.4375	47137.9414063	370.441619873	3817.46655273	239995632	499.729003906	7113.80419922	0.03996375199693916	0.008359179857252437
7114.38990234	0.0490111151162878	3	227675	6326	790757	204	28535.0371094	144161.40625	47279.796875	361.369110107	3688.38745117	239995440	499.658996582	7113.89990234	0.040597173928004576	0.008413941188283224
7114.48707031	0.0485182145106981	3	227640	6278	786895	206	28323.3535156	143225.078125	47153.7773438	367.403198242	3637.6953125	239995584	499.591003418	7113.99707031	0.04125347860094935	0.00726473590974875
7114.59400391	0.0490150042862732	3	227553	6298	782760	203	28522.7207031	143505.28125	46736.765625	340.157012939	3688.23071289	239995728	499.522003174	7114.10400391	0.04199157830281843	0.007023425983454769
7114.69117188	0.0498728299966745	3	227390	6322	778221	204	28864.4042969	144316.671875	47247.984375	359.354003906	3709.62353516	239995648	499.45098877	7114.20117188	0.042677095646525914	0.007195734350148586
7114.786875	0.0506654186946664	3	226965	6159	773845	206	29144.4453125	144547.453125	47159.8554688	385.604675293	3781.34838867	239995680	499.382995605	7114.296875	0.04336647896622717	0.00729893972843923
7114.89478516	0.0510867048877822	3	226912	6151	770179	205	29315.4960938	144792.328125	47281.7226563	359.364898682	3757.18041992	239995600	499.312988281	7114.40478516	0.04416117902996981	0.0069255258578123854
7114.99097656	0.051021150837935	3	226862	6160	766901	208	29282.1035156	144211.84375	46737.9101563	335.125610352	3750.98413086	239995488	499.243011475	7114.50097656	0.044885540001272484	0.006135610836662517
7115.08814453	0.0509237328242125	3	226830	6172	763776	205	29237.65625	144731.875	47022.1132813	370.467468262	3712.75024414	239995680	499.17300415	7114.59814453	0.045632944048327226	0.005290788775885277
7115.19507813	0.0525125897303472	3	226820	6146	760287	204	29904.9160156	146294.28125	47412.546875	358.390563965	3730.2902832	239995472	499.104003906	7114.70507813	0.04647416684121407	0.00603842288913313
7115.29175781	0.0526897650734932	3	226678	6148	756895	204	29961.25	145157.234375	46539.875	382.591430664	3794.62060547	239995680	499.050994873	7114.80175781	0.04725202466735745	0.0054377404061357465
7115.38794922	0.0533682226669908	3	226687	6154	753373	205	30248.078125	145220.78125	46843.9375	344.232879639	3617.97851563	239995600	498.983001709	7114.89794922	0.048042664184983284	0.005325558482007518
7115.48511719	0.0522074127405961	3	226633	6201	750196	205	29753.9785156	144453.796875	46481.2539063	327.055541992	3642.02587891	239995680	498.912994385	7114.99511719	0.04885865014803407	0.0033487625925620323
7115.59205078	0.0541630136568767	3	226591	6248	747423	208	30570.3378906	145849.75	47111.3515625	305.885101318	3674.65917969	239995504	498.843994141	7115.10205078	0.04977724156401726	0.0043857720928594385
7115.68921875	0.0528785791547666	3	226505	6131	744685	202	30020.2246094	144845.875	46743.8867188	348.262451172	3732.96972656	239995680	498.773986816	7115.19921875	0.05063109466383972	0.0022474844909268765
7115.78492188	0.0545981725257587	3	226515	6142	741993	202	30744.0058594	146364.90625	47450.1367188	341.229888916	3743.43334961	239995440	498.705993652	7115.29492188	0.05149030358146854	0.0031078689442901597
7115.89283203	0.0544791442396171	3	226458	6126	739314	203	30687.0195313	146143.09375	46871.984375	384.635162354	3780.73144531	239995712	498.636993408	7115.40283203	0.05248128461982961	0.00199785961978749
7115.98902344	0.0552509039029123	3	226442	6099	736937	205	31009.3339844	146278.171875	46860.2773438	379.590759277	3790.85986328	239995488	498.567993164	7115.49902344	0.05338489488675711	0.00186600901615519
7116.08619141	0.0550247955078171	3	226367	6129	734760	206	30904.84375	146525.15625	46895.3632813	352.338623047	3785.87353516	239995728	498.497009277	7115.59619141	0.054317467423989546	7.073280838275561e-4
7116.193125	0.0562898564669767	3	226300	6154	732157	207	31426.921875	146591.6875	46692.640625	302.871185303	3691.99951172	239995488	498.427001953	7115.703125	0.0553672306475868	9.226258193898995e-4
7116.28980469	0.0567739303054721	3	226250	6150	729633	205	31623.5683594	146979.75	46971.4414063	353.358520508	3698.14916992	239995632	498.360992432	7115.79980469	0.056337927228620084	4.360030768520151e-4
7116.38697266	0.057847146475391	3	226186	6133	727473	207	32065.1035156	147134.078125	46696.3203125	366.4871521	3574.00708008	239995584	498.290985107	7115.89697266	0.05733460277262891	5.125437027620888e-4
7116.49390625	0.0588761292550961	3	226192	6154	725393	204	32497.96875	147488.953125	46661.0585938	373.563079834	3735.63085938	239995696	498.221008301	7116.00390625	0.05845634667574	4.1978257935610525e-4
7116.59009766	0.0593138937292119	3	226105	6149	722920	207	32669.5214844	148407.28125	46781.953125	341.275146484	3814.60791016	239995552	498.152008057	7116.10009766	0.05950251003138115	-1.8861630216925052e-4
7116.68677734	0.0606883851708277	3	226072	6108	720435	204	33241.2226563	148977.875	46809.9335938	324.122375488	3768.30126953	239995712	498.083007813	7116.19677734	0.06065663473688527	3.175043394242766e-5
7116.79419922	0.0618815590216438	3	225988	6056	718063	205	33729.2617188	150050.65625	47066.671875	358.478179932	3777.65332031	239995712	498.014007568	7116.30419922	0.06212793842046143	-2.4637939881762966e-4
7116.89087891	0.0631814016950854	3	226006	6103	716083	204	34276.984375	149776.453125	46536.7226563	362.511016846	3761.43066406	239995600	497.945007324	7116.40087891	0.06367304960104167	-4.916479059562662e-4
7116.98804688	0.0657852709177615	3	225938	6087	714353	206	35357.5429688	150691	46595.046875	357.483520508	3856.58056641	239995488	497.87600708	7116.49804688	0.06543363551796352	3.516353997979754e-4
7117.09498047	0.0677866314586138	3	225929	6129	712741	201	36194.765625	152441.40625	46773.0351563	359.54397583	3733.80371094	239995568	497.808013916	7116.60498047	0.06752855300328284	2.580784553309623e-4
7117.19214844	0.0698554115481369	3	225851	6120	711035	202	37048.765625	152675.4375	46698.0273438	334.300384521	3684.37402344	239995472	497.739013672	7116.70214844	0.06954387959259062	3.1153195554628477e-4
7117.28785156	0.0715075134150335	3	225856	6138	709574	203	37741.6914063	153942.046875	46830.1601563	384.830718994	3800.83447266	239995632	497.670013428	7116.79785156	0.07166214339487688	-1.5462997984337645e-4
7117.38501953	0.0737205571651245	3	225853	6129	708081	203	38668.0742188	154812.359375	46482.296875	348.488433838	3695.99755859	239995536	497.600006104	7116.89501953	0.07402555782790941	-3.0500066278491e-4
7117.49195313	0.0768897093679481	3	225800	6092	706918	204	39985.8085938	156577.328125	47037.1953125	370.753417969	3646.9206543	239995680	497.529998779	7117.00195313	0.0769400137501739	-5.03043822257937e-5
7117.58912109	0.0798185857714704	3	225789	6108	705859	203	41210.0039063	158012.609375	46577.8398438	362.705413818	3741.22045898	239995632	497.460998535	7117.09912109	0.07987950042101055	-6.091464954015302e-5
7117.68580078	0.0828703588921568	3	225736	6105	704567	204	42477.59375	158970.96875	46574.703125	343.530883789	3667.69726563	239995616	497.394012451	7117.19580078	0.08306585887496694	-1.9549998281014058e-4
7117.79322266	0.0875954346371698	3	225679	6103	703700	207	44443.6875	161725.078125	46777.0859375	349.655883789	3809.83422852	239995712	497.324005127	7117.30322266	0.08687428110351798	7.211535336518193e-4
7117.88990234	0.0904044125598616	3	225441	6152	702618	201	45570.9765625	162923.625	46440.1289063	348.672393799	3708.05493164	239995440	497.256011963	7117.39990234	0.09050213558713059	-9.772302726898663e-5
7117.98609375	0.0942975534112963	3	225396	6131	701399	203	47188.6523438	165110.1875	46743.90625	377.024047852	3795.51025391	239995536	497.186004639	7117.49609375	0.09435398861063528	-5.643519933898333e-5
7118.09400391	0.0987833979242623	3	225396	6111	699853	204	49063.0703125	167447.484375	46229.3984375	413.47555542	3762.72875977	239995472	497.118988037	7117.60400391	0.09904191216551918	-2.5851424125687694e-4
7118.19117188	0.103873898880611	3	225850	6132	698896	204	51293.0898438	170449.046875	46769.2539063	390.29989624	3679.53710938	239995424	497.066986084	7117.70117188	0.10364539532293529	2.2850355767570218e-4
7118.286875	0.108972871968459	3	225746	6119	698158	203	53403.21875	172442.796875	46754.109375	383.271850586	3733.61401367	239995456	496.997009277	7117.796875	0.10854955820721508	4.233137612439236e-4
7118.39478516	0.114599639741923	3	225743	6138	697302	205	55757.1054688	175135.28125	46533.7070313	405.590820313	3776.74829102	239995728	496.928985596	7117.90478516	0.11458639950935526	1.324023256774054e-5
7118.49097656	0.118864108584811	3	225719	6126	696903	204	57535.6054688	177392.03125	46766.140625	397.55770874	3690.30664063	239995504	496.859985352	7118.00097656	0.12055260515573207	-0.001688496570921072
7118.83521484	0.146480357798486	1	75208	2050	231970	68	23020.1621094	63690.8359375	15542.8623047	128.587295532	1207.91052246	79998544	496.82598877	7118.34521484	0.14535522694166972	0.0011251308568162866
7119.19019531	0.172776894575693	1	75191	2036	231419	70	26679.9199219	67888	15480.6162109	136.799316406	1203.83398438	79998576	496.791992188	7118.70019531	0.1728687375504764	-9.184297478340153e-5
7119.54419922	0.204387869264068	1	75160	2022	230685	68	31072.5839844	73378.515625	15732.5820313	163.321014404	1272.07800293	79998752	496.756988525	7119.05419922	0.1996318809395863	0.00475598832448168
7119.88794922	0.250464449453853	1	75144	2055	229703	68	37483.0703125	81064.515625	15643.4287109	136.135818481	1285.1628418	79998488	496.722991943	7119.39794922	0.2256198157620769	0.024844633691776086
7120.24292969	0.299976085107346	1	75114	2042	228659	69	44360.8242188	88783.859375	15693.5097656	138.37638855	1240.30004883	79998632	496.687988281	7119.75292969	0.2524567883223908	0.0475192967849552
7120.58716797	0.361781652297348	1	75080	2045	227495	70	52940.84375	99097.1875	15643.5820313	167.20199585	1259.11254883	79998696	496.654998779	7120.09716797	0.27848163773055223	0.08330001456679575
7120.94117188	0.419213553836515	1	75065	2030	226167	67	60920.2578125	108585.132813	15604.1582031	202.240188599	1369.7175293	79998784	496.621002197	7120.45117188	0.3052447811195931	0.1139687727169219
7121.28492188	0.476402557779282	1	75018	2049	224598	68	68833.3125	118028.820313	15581.7929688	191.357147217	1304.70776367	79998768	496.587005615	7120.79492188	0.3312327159420839	0.14516984183719805
7121.63990234	0.530589505334347	1	75005	2033	222919	66	76353.953125	127047.335938	15821.4775391	182.468780518	1317.26049805	79998712	496.552001953	7121.14990234	0.35806968774639303	0.17251981758795398
7121.99488281	0.580317191787992	1	74959	2037	221257	68	83215.6328125	135109.59375	15569.1767578	203.290496826	1298.80041504	79998712	496.518005371	7121.50488281	0.3849066603067069	0.19541053148128512
