Repository: ellison2811/FeRedoxImaging

# Data processing for quantitative Fe redox imaging

This repository provides the processing code used in *Ellison, E.T., Mayhew, L.E., Miller, H.M., and Templeton, A.S. (2020) [Quantitative microscale Fe redox imaging by multiple energy X-ray fluorescence mapping at the Fe K pre-edge peak](https://doi.org/10.2138/am-2020-7359). _American Mineralogist_, 105, 1812–1829*.
The raw XRF multiple energy map, XANES spectra, and calibration data are included. The code completes all of the processing steps and generates the data figures as well as the supplemental information.

File: data/peakfit_spectra/spline_residuals/normed_shifted_OM14_07_001_001.xdi
# XDI/1.2.2 XASSCAN/2.0
# Beamline.focusing: K-B
# Beamline.name: 2-3
# Facility.name: SSRL
# Facility.xray_source: bend magnet
# column.11: SCA4.1
# column.10: SCA3.1
# column.13: SPEAR
# column.12: TIME1
# column.1: energy
# column.3: I0
# column.2: rtc
# column.5: I2
# column.4: I1
# column.7: FF1
# column.6: Lytle
# column.9: SCA2.1
# column.8: ICR1
# Mono.name: Si 111 phi 90
# Mono.d_spacing: 3.135601
# Scan.start_time: Thu Jun 23 07:00:09
# Element.symbol: H
# Element.edge: K
# ///
# 
# 
# 
# 
# 
# TABLE: 194.506506	HORZ: 64.362000	VERT: 25.203000	TUNE: 5.341421	XAXIS: 2.047060	YAXIS: -3.138400	ZAXIS: 4.086500	PHI: -20.000000	DETECTOR: 3.000000	SRSI0: 3.000000	SRSI1: 3.000000	MONO: 7200.000285	MONVTRAN: 4.059246	SVGAP: 0.250074	SVTRANS: 5.250000	SHGAP: 0.250074	SHTRANS: -0.700000	MONVGAP: 2.000254	
# XASSCAN.TIME1OFFSET: 0.0
# XASSCAN.SCA2.1OFFSET: 0.0
# XASSCAN.SCA3.1OFFSET: 0.0
# XASSCAN.SPEAROFFSET: 0.0
# XASSCAN.regionfile: FeXANES_fine4.rgn
# XASSCAN.FF1OFFSET: 0.0
# XASSCAN.I2OFFSET: 0
# XASSCAN.I0OFFSET: 0
# XASSCAN.SCA4.1OFFSET: 0.0
# XASSCAN.datapoints: 287
# XASSCAN.LytleOFFSET: 0
# XASSCAN.I1OFFSET: 0
# XASSCAN.detectorfile: vortex_2X.det
# XASSCAN.ICR1OFFSET: 0.0
# 
# Energy Shift Applied: -0.0299999999997453
# 
# Normalized and flattened: Linear prefit from start to 7050 Quadratic postfit from 7222 to end E0= 7122 edgestep= 4.09237461559843
# 
# Exponential Baseline subtraction through (x,y)=( 7110.37 , 0.0168 ) and (x,y)=( 7118.1 , 0.05 ): y=exp( -1006.04130999854 + 0.140914956905886 x)
# 
# Calculated Centroid Position (eV): 7114.63894060148
# Calculated Integrated Intensity (A.U.): 0.0804910487838048
# 
# Background fit for peak fitting: smoothing spline fit from 7105 to 7111 and from 7118 to 7121 with smoothing parameter = 0.5
# 
#------
#	energy	Normalized Fluorescence	rtc	I0	I1	I2	Lytle	FF1	ICR1	SCA2.1	SCA3.1	SCA4.1	TIME1	SPEAR	OriginalEnergy	spline.background	bgsub
7100.36794922	0.00763748466615579	1	75652	1906	279275	68	4260.27246094	39046.4257813	9049.55175781	98.7480316162	376.854736328	79998896	498.430999756	7100.39794922	0.009942583101906606	-0.002305098435750816
7100.77419922	0.00745512391317382	1	75647	1907	279173	68	4204.81054688	38994.1015625	9049.46191406	100.762298584	333.523223877	79998792	498.394989014	7100.80419922	0.009994399838924245	-0.0025392759257504257
7101.16921875	0.00808823705709782	1	75640	1900	279147	68	4401.63867188	39391.6484375	9018.92578125	114.877929688	353.703094482	79998856	498.359008789	7101.19921875	0.01004478414194667	-0.0019565470848488514
7101.56521484	0.00835698837246771	1	75612	1908	279005	70	4484.41113281	39555.6875	9149.20605469	127.982070923	348.675567627	79998832	498.321014404	7101.59521484	0.010095293004114183	-0.0017383046316464725
7101.97097656	0.00820402517509244	1	75614	1903	278956	68	4438.46875	38865.2929688	9108.68554688	109.828170776	344.598480225	79998720	498.286010742	7102.00097656	0.010147047461559222	-0.0019430222864667817
7102.36697266	0.00874532973610923	1	75600	1911	278981	70	4606.35888672	39561.78125	9068.61230469	89.6884613037	338.599121094	79998672	498.24899292	7102.39697266	0.01019755632500221	-0.0014522265888929787
7102.77322266	0.00895703304012008	1	75587	1906	278917	69	4672.32617188	40080.0898438	9262.00976563	94.7365493774	374.914855957	79998888	498.213012695	7102.80322266	0.01024937306201985	-0.0012923400218997697
7103.16921875	0.00904837004459842	1	75576	1910	278814	68	4701.13623047	39625.125	9063.66992188	106.821105957	365.811889648	79998776	498.175994873	7103.19921875	0.010299881924187362	-0.001251511879588942
7103.57498047	0.00926058935609974	1	75571	1906	278749	68	4767.72851563	39705.6992188	9025.52832031	93.7219924927	365.818115234	79998712	498.140991211	7103.60498047	0.010351636381632402	-0.0010910470255326623
7103.97097656	0.00941574590396337	1	75578	1933	278724	68	4817.39990234	40013.71875	9064.37109375	103.805900574	363.824554443	79998912	498.104003906	7104.00097656	0.010402145243799914	-9.863993398365432e-4
7104.36697266	0.0100053442042191	1	75589	1917	278692	68	5001.72753906	39912.0117188	8980.53417969	120.936386108	374.902801514	79998936	498.067993164	7104.39697266	0.0104526541072429	-4.4730990302380147e-4
7104.77322266	0.010207893389225	1	75571	1907	278649	67	5064.45068359	40151.6015625	9129.11328125	123.965652466	355.771331787	79998912	498.032012939	7104.80322266	0.010504470844260542	-2.965774550355415e-4
7105.16921875	0.0105888993150136	1	75568	1902	278750	66	5183.31738281	40098.2070313	8980.85546875	119.932868958	365.84564209	79998656	497.996002197	7105.19921875	0.010554979706428054	3.391960858554685e-5
7105.56521484	0.0106098610941311	1	75565	1895	278722	70	5190.83447266	40555.2148438	9052.20996094	87.6898193359	356.806854248	79998648	497.959991455	7105.59521484	0.010679050418832327	-6.918932470122673e-5
7105.97195313	0.0111474121512508	1	75557	1901	278566	70	5357.77392578	40188.8476563	8918.53710938	100.785820007	339.648223877	79998832	497.92401123	7106.00195313	0.011108461636915305	3.895051433549547e-5
7106.36794922	0.0115604817549521	1	75567	1898	278499	70	5487.46484375	40832.078125	9113.18261719	99.7904129028	377.993988037	79998760	497.885986328	7106.39794922	0.011584724412902894	-2.4242657950793514e-5
7106.77517578	0.0120675612438953	1	75541	1920	278365	70	5643.61181641	40741.5390625	9008.20800781	97.7728729248	339.685150146	79998712	497.851013184	7106.80517578	0.012036472853710659	3.108839018464184e-5
7107.17117188	0.0123535031941879	1	75517	1903	278152	68	5731.42724609	40852.2695313	9008.40039063	106.846870422	346.748321533	79998816	497.816009521	7107.20117188	0.012284311362482436	6.919183170546461e-5
7107.56716797	0.0123309747758294	1	75526	1897	277972	68	5726.38720703	40852.265625	8955.984375	107.854850769	349.772277832	79998672	497.79800415	7107.59716797	0.012561672175710716	-2.3069739988131575e-4
7107.97390625	0.0136463395929485	1	75518	1901	277841	70	6133.56494141	41651.6679688	8962.42480469	98.7983779907	370.99798584	79998768	497.760009766	7108.00390625	0.01327077052264065	3.7556907030784903e-4
7108.07107422	0.0132217911120602	3	226481	5693	832676	205	18002.1875	123858.476563	27223.0410156	320.567565918	1058.4777832	239996080	497.688995361	7108.10107422	0.01335991743911083	-1.381263270506302e-4
7108.16677734	0.0134216499710962	3	226438	5675	832022	207	18184.8710938	124048.734375	26943.125	306.458251953	1054.45837402	239996000	497.615997314	7108.19677734	0.013420648692138182	1.001278958018617e-6
7108.27419922	0.0134254451152318	3	226446	5679	831448	207	18190.0390625	124151.476563	27090.4960938	323.598022461	1079.66809082	239996032	497.542999268	7108.30419922	0.013481834629959468	-5.638951472766891e-5
7108.37087891	0.0134845613664882	3	226829	5681	831315	206	18276.5898438	124027.65625	26974.3515625	311.498413086	1052.44128418	239996032	497.472991943	7108.40087891	0.013546887533798731	-6.232616731053145e-5
7108.46707031	0.0136749676077027	3	226824	5744	831299	205	18453.8359375	124723.34375	27243.7285156	292.357940674	1062.56994629	239996048	497.399993896	7108.49707031	0.013627186818339989	4.778078936271135e-5
7108.57400391	0.013751337558963	3	226817	5760	830635	208	18525.1601563	124517.90625	26892.53125	303.443237305	1033.32006836	239996032	497.32901001	7108.60400391	0.013731899022941918	1.943853602108178e-5
7108.67117188	0.0137568537140136	3	226701	5740	830420	206	18521.7167969	124164.5625	27183.2636719	329.646850586	991.96484375	239996016	497.256988525	7108.70117188	0.013843711663007015	-8.685794899341605e-5
7108.766875	0.0139663208990893	3	226614	5576	829937	205	18709.765625	124616.570313	26954.1992188	290.339569092	1044.41601563	239996096	497.184997559	7108.796875	0.01397295175458739	-6.630855498089561e-6
7108.87380859	0.0141591144259589	3	226590	5552	829458	206	18887.5644531	124916.625	26854.921875	300.426696777	1045.44458008	239996192	497.111999512	7108.90380859	0.014131161503816814	2.795292214208614e-5
7108.97097656	0.0142406580289093	3	226557	5609	828909	206	18961.3300781	124232.015625	26727.7226563	330.656402588	1049.43078613	239996144	497.039001465	7109.00097656	0.01427668996849886	-3.603193958955954e-5
7109.06716797	0.0146927491199174	3	226467	5588	828276	204	19373.6933594	125880.195313	27251.8183594	283.305999756	1067.69055176	239995984	496.967010498	7109.09716797	0.01441449706749826	2.782520524191399e-4
7109.17410156	0.0143905966532951	3	226437	5600	827964	201	19092.1367188	124842.1875	27014.0917969	328.653320313	1108.95288086	239996192	496.894989014	7109.20410156	0.014558629591669507	-1.680329383744062e-4
7109.27078125	0.0145553894018134	3	226464	5571	827483	206	19248.046875	125376.757813	27124.90625	290.353942871	1090.84362793	239996064	496.825012207	7109.30078125	0.014710634533268749	-1.5524513145534838e-4
7109.36697266	0.0149653532792991	3	226464	5613	827538	206	19628.8945313	125971.867188	26722.6796875	372.030517578	1044.50842285	239996176	496.75100708	7109.39697266	0.014892289988680227	7.306329061887266e-5
7109.47390625	0.0151446212615213	3	226404	5623	827133	206	19790.7949219	125646.625	26880.3964844	292.375488281	1061.62548828	239996128	496.680999756	7109.50390625	0.015113464140471542	3.115712104975743e-5
7109.57107422	0.0153725484611978	3	226086	5604	826143	205	19974.7929688	126034.296875	27040.3769531	323.63760376	1076.77563477	239995984	496.605987549	7109.60107422	0.015322863504336764	4.968495686103608e-5
7109.66677734	0.0152785906915632	3	225965	5573	825976	208	19878.1132813	126119.875	26862.0683594	338.76272583	1037.46081543	239996048	496.553985596	7109.69677734	0.015536101754149058	-2.5751106258585683e-4
7109.77419922	0.0159804037084799	3	225581	5596	825613	206	20493.2246094	126948.585938	26918.9707031	320.631988525	1065.74853516	239995936	496.480987549	7109.80419922	0.0157806421684269	1.99761540053002e-4
7109.87087891	0.0160437182509827	3	225212	5604	825463	206	20518.9589844	126583.117188	26971.7792969	322.641021729	1059.67407227	239995952	496.408996582	7109.90087891	0.015975371899812418	6.834635117028073e-5
7109.96707031	0.0163322722301755	3	225026	5592	825364	205	20768.6367188	127057.375	26992.7753906	325.67578125	1046.59887695	239996016	496.337005615	7109.99707031	0.016137263615384218	1.9500861479128037e-4
7110.07400391	0.0160684604819178	3	224930	5578	824674	206	20517.9355469	126579.023438	26730.7871094	309.533477783	1058.66503906	239996160	496.265991211	7110.10400391	0.016298032049590617	-2.2957156767281633e-4
7110.17117188	0.0164591362677614	3	225354	5580	824057	206	20917.8144531	127019.132813	27059.2578125	339.79095459	1089.95263672	239996096	496.192993164	7110.20117188	0.016464954472363715	-5.818204602315441e-6
7110.266875	0.016610254937597	3	225351	5605	824056	204	21057.7949219	126894.273438	26943.0878906	347.854400635	1032.47216797	239996000	496.12298584	7110.296875	0.016660606474150005	-5.035153655300398e-5
7110.37380859	0.0168497396753207	3	225277	5479	823610	206	21272.6640625	126971.804688	26850.4609375	330.715393066	1052.64294434	239996048	496.049987793	7110.40380859	0.016917031196883082	-6.729152156238066e-5
7110.47097656	0.0170795168294408	3	225215	5674	822837	206	21479.4941406	128507.53125	27252.46875	287.388183594	1093.08349609	239996192	495.977996826	7110.50097656	0.017176397403915813	-9.688057447501328e-5
7110.56716797	0.0177106015958539	3	225178	5554	822170	206	22058.4160156	128594.054688	26975.2988281	335.792114258	1098.13098145	239995936	495.907012939	7110.59716797	0.0174369603839676	2.736412118863017e-4
7110.67507813	0.0177280150830445	3	225169	5585	821074	205	22074.5878906	128622.25	26971.3144531	324.700439453	1059.81420898	239996192	495.835998535	7110.70507813	0.017702743426808873	2.527165623562866e-5
7110.77078125	0.0178985508595122	3	225132	5563	819968	205	22228.9726563	128684.742188	26705.2207031	334.785827637	1056.79382324	239996080	495.764007568	7110.80078125	0.017922172394026607	-2.3621534514406406e-5
7110.86697266	0.0179917602621448	3	225113	5576	818895	206	22313.8632813	129513.523438	26848.8398438	310.601043701	1124.4161377	239996176	495.691986084	7110.89697266	0.018144580711570088	-1.528204494252866e-4
7110.97488281	0.0184872848385993	3	225050	5599	817623	206	22764.9980469	129754.242188	26904.7304688	333.800598145	1134.51855469	239995984	495.621002197	7111.00488281	0.0184076232369321	7.96616016672004e-5
7111.07107422	0.018814519449943	3	225065	5561	816527	205	23068.8125	129936.507813	26891.9335938	314.643493652	1049.82006836	239996000	495.54800415	7111.10107422	0.018645171763277135	1.6934768666586678e-4
7111.16824219	0.0193099042772862	3	224977	5597	815424	206	23516.7949219	130075.53125	26612.8339844	340.866943359	1053.86376953	239996096	495.476989746	7111.19824219	0.01888529336523615	4.2461091205004894e-4
7111.27517578	0.0197917751758593	3	224899	5548	814004	206	23953.1386719	130512.625	26800.1640625	327.765991211	1062.97033691	239996160	495.404998779	7111.30517578	0.019149989486941053	6.417856889182477e-4
7111.37087891	0.0202642482105358	3	224669	5540	812619	207	24363.9394531	131353.703125	26971.0839844	292.48425293	1005.54071045	239996048	495.333007813	7111.40087891	0.019387504472523385	8.767437380124143e-4
7111.46804688	0.020933859521001	3	224552	5567	811431	205	24967.4960938	132249.0625	26890.9433594	321.751281738	1046.95251465	239996080	495.260986328	7111.49804688	0.01962946999776876	0.0013043895232322383
7111.57498047	0.0212658061172654	3	224508	5552	810263	206	25268.5820313	132553.34375	27074.0566406	311.671386719	1092.36279297	239996176	495.188995361	7111.60498047	0.01989695670343347	0.001368849413831929
7111.67214844	0.0211152036337776	3	224447	5623	809181	207	25124.2890625	132526.09375	27254.5429688	331.843566895	1072.1875	239996032	495.119995117	7111.70214844	0.020141340324559758	9.738633092178407e-4
7111.76785156	0.022232109753316	3	224400	5589	807692	207	26145.6054688	133452.8125	26968.7070313	328.837463379	1086.37414551	239996064	495.065002441	7111.79785156	0.020383487522092868	0.001848622231223132
7111.87478516	0.0222589085412597	3	224577	5650	806028	205	26191.8535156	133363.15625	26906.0117188	332.870361328	1016.76763916	239996032	494.993988037	7111.90478516	0.020656001506498243	0.0016029070347614582
7111.97195313	0.022960107373291	3	224539	5579	804445	206	26832.65625	134679.765625	27350.1621094	321.802215576	1136.90002441	239995920	494.92098999	7112.00195313	0.02090564508424946	0.0020544622890415407
7112.06814453	0.0239856733412235	3	224720	5552	802884	208	27798.3320313	135377.984375	26724.9375	363.179077148	1115.7668457	239996160	494.851013184	7112.09814453	0.021154887666785267	0.0028307856744382333
7112.16482422	0.0243744321032126	3	224673	5530	801290	204	28150.8613281	135072.71875	26641.6796875	312.731292725	1070.34814453	239996080	494.779998779	7112.19482422	0.021407718575971242	0.0029667135272413575
7112.27175781	0.0254971216862315	3	225596	5583	800550	206	29304.0039063	137227.71875	26884.5371094	313.784088135	1049.31018066	239995888	497.312988281	7112.30175781	0.021690330656443525	0.0038067910297879745
7112.36892578	0.0261303038427811	3	226638	5571	800548	206	30027.5371094	138323.90625	27108.4296875	349.122192383	1051.40270996	239996080	500.074005127	7112.39892578	0.0219500661856407	0.0041802376571403975
7112.46511719	0.0270282482030535	3	226691	5582	799426	206	30868.4902344	139040.34375	26905.8671875	319.875488281	1063.56079102	239995952	500	7112.49511719	0.022210158417701596	0.004818089785351903
7112.57205078	0.0287042404515828	3	226750	5600	797708	203	32432.7597656	141530.40625	27072.7167969	331.028930664	1104.10253906	239996032	499.928009033	7112.60205078	0.02250301448250582	0.006201225969076983
7112.66921875	0.029300322049953	3	226721	5540	795743	207	32982.5859375	142373.9375	27389.1015625	332.056396484	1100.12597656	239995984	499.855987549	7112.69921875	0.022772751412473403	0.006527570637479597
7112.76492188	0.0307466934309675	3	226613	5566	793213	206	34309.1171875	143421.125	26955.9394531	324.004211426	1088.08886719	239995888	499.782012939	7112.79492188	0.02304201114484359	0.00770468228612391
7112.87283203	0.0326901332036983	3	226617	5527	790357	205	36113.0859375	146104.28125	27117.1191406	322.041656494	1080.20239258	239995968	499.709014893	7112.90283203	0.023350143897114116	0.009339989306584182
7112.96902344	0.0344458421139369	3	226542	5568	787338	205	37729.7460938	147904.75	26951.6933594	325.108459473	1124.75402832	239996080	499.636993408	7112.99902344	0.023629089158755747	0.010816752955181152
7113.06619141	0.0358154827137291	3	226723	5555	784176	205	39031.6054688	149261.75	26882.3789063	347.351501465	1104.65856934	239996000	499.563995361	7113.09619141	0.023915176865091738	0.011900305848637362
7113.173125	0.0378894774465261	3	226956	5558	780629	206	40999.0273438	151698.75	26997.7324219	342.357055664	1035.15039063	239995952	499.489990234	7113.203125	0.02423527856277506	0.013654198883751037
7113.26980469	0.0399147920674855	3	226921	5574	777135	205	42874.4140625	153510.796875	27003.9433594	356.537689209	1064.56298828	239996192	499.419006348	7113.29980469	0.024529660805306684	0.015385131262178817
7113.36599609	0.0413827983624241	3	226885	5587	773764	205	44231.5585938	155501.59375	26983.2011719	345.472259521	1123.28991699	239996032	499.346008301	7113.39599609	0.024827460894937956	0.016555337467486147
7113.47292969	0.0438632361579242	3	226797	5562	770502	206	46517.5976563	158187.609375	26942.4609375	338.460418701	1111.36254883	239996176	499.273010254	7113.50292969	0.025164512709230567	0.018698723448693635
7113.57009766	0.0452265699288017	3	226744	5562	767351	208	47772.7070313	159904.484375	27449.6796875	374.874145508	1124.62243652	239995936	499.199005127	7113.60009766	0.02547648803975859	0.019750081889043113
7113.66580078	0.0467495729616533	3	226640	5593	764134	208	49164.2734375	160906.28125	26852.2441406	334.47833252	1116.61193848	239995888	499.12701416	7113.69580078	0.025789284201359078	0.020960288760294224
7113.77419922	0.0484579676145072	3	226655	5600	760992	208	50753.1796875	162558.796875	26877.3554688	334.514190674	1091.46618652	239996096	499.053985596	7113.80419922	0.026150453362805585	0.022307514251701615
7113.86990234	0.0499403624053728	3	226579	5624	757246	203	52111.6054688	164683.84375	26914.4414063	368.926361084	1162.37072754	239996160	498.981994629	7113.89990234	0.026475624421955633	0.023464737983417167
7113.96707031	0.0507156425787125	3	226546	5636	753257	208	52823.6992188	164540.5625	26832.3203125	379.030395508	1137.09118652	239996064	498.908996582	7113.99707031	0.026812037034883697	0.023903605543828803
7114.07400391	0.0520966351994643	3	226449	5640	748569	208	54081.8710938	166779.78125	27088.953125	360.88949585	1075.59228516	239996080	498.835998535	7114.10400391	0.027189809197189087	0.024906826002275215
7114.17117188	0.0526361458115995	3	226413	5598	744151	207	54574.078125	167613.28125	27087.375	344.733703613	1119.12084961	239996048	498.763000488	7114.20117188	0.02754017312693677	0.025095972684662727
7114.266875	0.0534416610979574	3	226411	5655	739928	208	55320.8515625	168360.21875	26955.2539063	353.849639893	1157.59387207	239995968	498.690002441	7114.296875	0.027892070091056143	0.025549591006901257
7114.37478516	0.0541543453977551	3	226306	5598	735597	205	55956.2460938	169328.109375	27471.5800781	362.971435547	1163.73303223	239996048	498.618011475	7114.40478516	0.02829722038033483	0.025857125017420268
7114.47097656	0.0538392996717298	3	226279	5616	731845	205	55658.734375	168694.3125	26967.9765625	371.04473877	1138.40979004	239996176	498.562988281	7114.50097656	0.02866607826718354	0.025173221404546257
7114.56814453	0.0547314331843329	3	226323	5609	728096	207	56496.7617188	169769.1875	26735.2832031	331.638031006	1171.85510254	239996000	498.490997314	7114.59814453	0.02904627486658088	0.02568515831775202
7114.67507813	0.0551999090692783	3	226485	5589	724356	206	56972.4179688	170153.828125	26819.8886719	354.902191162	1148.62927246	239995984	498.419006348	7114.70507813	0.02947375782201654	0.025726151247261755
7114.77175781	0.0560924468219666	3	226501	5601	720673	208	57804.6679688	170986.578125	26926.5019531	381.211883545	1157.79211426	239995952	498.345001221	7114.80175781	0.02986866457744963	0.026223782244516974
7114.86794922	0.0570511195207163	3	226398	5568	716714	206	58667.5	172655.203125	26987.0703125	356.982513428	1101.28601074	239995984	498.272003174	7114.89794922	0.03026972375938435	0.026781395761331952
7114.96511719	0.0566205869339767	3	226411	5595	713037	204	58272.8671875	172064.609375	27109.3984375	341.800079346	1178.09790039	239996096	498.20098877	7114.99511719	0.03068331635161921	0.02593727058235749
7115.07205078	0.0577959049400239	3	226078	5556	709822	206	59275.5625	173254.84375	27215.6660156	350.928466797	1110.43078613	239996016	498.128997803	7115.10205078	0.031148559734856713	0.026647345205167188
7115.16921875	0.0581599945487701	3	226279	5662	706454	205	59666.328125	173358.796875	27082.3515625	365.089385986	1143.81188965	239996080	498.057006836	7115.19921875	0.03158070972025892	0.026579284828511178
7115.26492188	0.0585766491031883	3	226233	5830	703378	205	60040.8476563	173962.484375	27289.7304688	347.910430908	1123.62939453	239996096	497.984985352	7115.29492188	0.032015303332394156	0.026561345770794144
7115.37283203	0.0585754268346947	3	225768	5684	700521	206	59917.3203125	173663.703125	27227.5136719	346.89239502	1121.58508301	239996000	497.911987305	7115.40283203	0.032516249749102874	0.026059177085591828
7115.46902344	0.0589520135821162	3	225715	5718	697611	204	60252.0117188	173908.984375	27223.8964844	383.306976318	1159.02319336	239996000	497.839996338	7115.49902344	0.03297278053657204	0.025979233045544163
7115.56619141	0.0580037405729417	3	225701	5721	694826	206	59373.3085938	173429.453125	27105.734375	392.397003174	1086.17114258	239996000	497.768005371	7115.59619141	0.03344372190219477	0.024560018670746926
7115.673125	0.0580673337821071	3	225657	5726	691908	206	59421.4609375	173067.015625	27038.3476563	336.765777588	1083.11157227	239995968	497.694000244	7115.703125	0.033973604155205075	0.024093729626902025
7115.76980469	0.0562788666466757	3	225511	5737	689005	207	57733.3867188	171125.84375	26805.4003906	323.577972412	1157.80236816	239996000	497.62298584	7115.79980469	0.03446337716364022	0.02181548948303548
7115.86697266	0.055922403591044	3	225481	5726	686423	205	57397.6875	170861.359375	27123.4511719	375.141693115	1159.80456543	239995968	497.550994873	7115.89697266	0.03496608305315301	0.02095632053789099
7115.97390625	0.0540296258998524	3	225421	5714	683965	205	55637.3125	168641.84375	27311.6308594	378.120605469	1170.75842285	239996016	497.476989746	7116.00390625	0.035531686064620954	0.018497939835231444
7116.07009766	0.0528806957650137	3	225404	5738	681677	208	54574.1992188	167923.234375	27036.3789063	342.718933105	1098.92480469	239995920	497.406005859	7116.10009766	0.0360517757528495	0.016828920012164197
7116.16677734	0.0516363739797316	3	225367	5717	679950	204	53418.5234375	165848.34375	26685.0019531	369.965179443	1139.2097168	239996064	497.332000732	7116.19677734	0.036585511249174224	0.015050862730557377
7116.27419922	0.050564860743322	3	225306	5701	677951	207	52417.09375	164749.484375	27132.8886719	357.809661865	1063.32141113	239996064	497.260009766	7116.30419922	0.03719174685844545	0.013373113884876546
7116.37087891	0.0492600124128824	3	225259	5696	675975	208	51204.1953125	163548.640625	26720.4179688	352.728088379	1091.53686523	239996096	497.205993652	7116.40087891	0.03774946557450936	0.011510546838373041
7116.46804688	0.0480310008516068	3	225209	5701	673605	208	50061.03125	161972.65625	26795.4902344	339.554412842	1175.30285645	239995904	497.134002686	7116.49804688	0.03832177765488608	0.009709223196720726
7116.57498047	0.04749754739196	3	225204	5716	671802	207	49569.2773438	161469.21875	26916.890625	371.880767822	1107.55786133	239995936	497.062011719	7116.60498047	0.03896550885422012	0.00853203853773988
7116.67214844	0.0470593772932507	3	225157	5751	670205	206	49156.0976563	160876.03125	26757.2070313	346.603790283	1141.87255859	239996064	496.990997314	7116.70214844	0.039563314484860515	0.007496062808390186
7116.76785156	0.0466781915867615	3	225113	5740	668499	207	48796.21875	160191.09375	27028.8476563	354.672149658	1054.92236328	239996032	496.917999268	7116.79785156	0.04016429420968392	0.006513897377077582
7116.86501953	0.0461537405213757	3	225044	5723	667409	203	48299.1679688	159269.9375	26885.7480469	335.45300293	1096.28466797	239996176	496.846008301	7116.89501953	0.040787056263979896	0.005366684257395803
7116.97195313	0.0460043680004678	3	225022	5745	666453	206	48157.890625	159648.234375	26927.8398438	340.513397217	1086.20739746	239995936	496.773010254	7117.00195313	0.04148731594587339	0.004517052054594413
7117.06912109	0.0457223358256326	3	224982	5859	665567	206	47890.5664063	159137.828125	26942.1054688	356.668426514	1084.15075684	239996096	496.70199585	7117.09912109	0.04213740354907077	0.003584932276561828
7117.16580078	0.0460872203018068	3	224924	5873	664492	205	48214.9882813	159808.671875	26895.7929688	346.579650879	1049.84326172	239996064	496.631011963	7117.19580078	0.04279746376550653	0.003289756536300273
7117.27322266	0.0459599187050584	3	224916	5859	663537	206	48097.1015625	158946.1875	26724.5410156	303.113891602	1073.02319336	239996112	496.557006836	7117.30322266	0.043546608681325705	0.002413310023732698
7117.36990234	0.0461461741166916	3	224877	5918	662610	205	48261.0703125	159686.5625	26808.6738281	358.701904297	1106.4185791	239996048	496.485992432	7117.39990234	0.044235239406418825	0.0019109347102727742
7117.46609375	0.04626756766318	3	224776	5926	661448	205	48351.9570313	159016.859375	26760.0371094	350.603485107	1095.25695801	239996064	496.414001465	7117.49609375	0.0449341476482161	0.0013334200149639
7117.57400391	0.0469377433410597	3	224730	5764	660378	205	48959.4140625	160684.25	26606.2910156	334.473297119	1110.53222656	239996144	496.342010498	7117.60400391	0.045734788675359274	0.0012029546657004245
7117.67117188	0.0471170423183314	3	224693	5740	659232	204	49117.1289063	161024.234375	26945.4042969	346.606933594	1101.4621582	239996128	496.269989014	7117.70117188	0.046470967617294995	6.46074701036406e-4
7117.766875	0.0476664232573951	3	224665	5747	658023	207	49617.0078125	160912.359375	26751.2070313	362.772766113	1117.62304688	239996128	496.196990967	7117.796875	0.0472103802194489	4.56043037946198e-4
7117.87478516	0.0482027613250449	3	224634	5755	656969	208	50104.2148438	161889.921875	27115.6992188	315.298828125	1116.68334961	239995968	496.12600708	7117.90478516	0.04806142202084818	1.4133930419672064e-4
7117.97097656	0.0490077684552366	3	224554	5730	655820	206	50827.0351563	162879.734375	27161.921875	372.925628662	1093.51086426	239996064	496.053985596	7118.00097656	0.04883574401100047	1.7202444423612684e-4
7118.31521484	0.0518741819945789	1	74840	1915	218215	68	17818.7539063	55217.1992188	8965.98242188	124.330986023	396.241851807	79998864	496.016998291	7118.34521484	0.05173126969929103	1.429122952878656e-4
7118.67019531	0.0550913922987613	1	74814	1935	217677	68	18798.6679688	56435.3320313	9016.64746094	134.471191406	378.137023926	79998928	495.981994629	7118.70019531	0.05515222659348075	-6.083429471944596e-5
7119.02419922	0.0598461449741484	1	74928	1916	217026	68	20286.3789063	57825.2929688	8875.48046875	125.405601501	374.194122314	79998816	495.946990967	7119.05419922	0.0600287136768758	-1.8256870272740505e-4
7119.36794922	0.0668531017486371	1	74908	1918	216325	70	22430.0253906	60505.28125	8934.7734375	131.542541504	424.983581543	79998672	495.911010742	7119.39794922	0.06673054053603603	1.225612126010689e-4
7119.72292969	0.0751820343560694	1	74896	1928	215502	70	24980.3730469	63503.671875	8990.62597656	109.345451355	378.659240723	79998904	495.893005371	7119.75292969	0.07525239366154242	-7.035930547301394e-5
7120.06716797	0.0852320070163387	1	74855	1910	214456	69	28046.421875	67442.9140625	9062.3984375	140.840057373	378.950927734	79998896	495.858001709	7120.09716797	0.0849992085597587	2.327984565800023e-4
7120.42117188	0.0960736068731105	1	74820	1891	213347	70	31354.0117188	71484.7578125	8986.39257813	129.796691895	400.544464111	79998704	495.821014404	7120.45117188	0.09658561106200211	-5.120041888916071e-4
7120.76492188	0.110245717284191	1	74804	1876	212140	66	35686.8242188	76551.1484375	8969.91992188	122.819999695	388.76083374	79998672	495.785003662	7120.79492188	0.10991932743828021	3.2638984591078224e-4
7121.11990234	0.129657780113146	1	74780	1881	210803	68	41617.1054688	83467.765625	8985.10742188	113.83846283	381.155578613	79998776	495.74899292	7121.14990234	0.12416680321383892	0.005490976899307068
7121.47488281	0.149159820088298	1	74761	1890	209314	68	47574.28125	90039.8515625	8861.27734375	144.516067505	427.441894531	79998736	495.714996338	7121.50488281	0.13841427939071616	0.010745540697581851
7121.81912109	0.173081975207641	1	74726	1871	207635	68	54868.6328125	99291.0234375	9104.66894531	171.286056519	432.293365479	79998816	495.678985596	7121.84912109	0.15223060763401128	0.02085136757362971
