Repository: ellison2811/FeRedoxImaging

# Data processing for quantitative Fe redox imaging

This repository provides the processing code used in *Ellison, E.T., Mayhew, L.E., Miller, H.M., and Templeton, A.S. (2020) [Quantitative microscale Fe redox imaging by multiple energy X-ray fluorescence mapping at the Fe K pre-edge peak](https://doi.org/10.2138/am-2020-7359). _American Mineralogist_, 105, 1812–1829*.
The raw XRF multiple energy map, XANES spectra, and calibration data are included. The code completes all of the processing steps and generates the data figures as well as the supplemental information.

File: data/peakfit_spectra/spline_residuals/normed_shifted_OM14_07_002_001.xdi
# XDI/1.2.2 XASSCAN/2.0
# Beamline.focusing: K-B
# Beamline.name: 2-3
# Facility.name: SSRL
# Facility.xray_source: bend magnet
# column.11: SCA4.1
# column.10: SCA3.1
# column.13: SPEAR
# column.12: TIME1
# column.1: energy
# column.3: I0
# column.2: rtc
# column.5: I2
# column.4: I1
# column.7: FF1
# column.6: Lytle
# column.9: SCA2.1
# column.8: ICR1
# Mono.name: Si 111 phi 90
# Mono.d_spacing: 3.135601
# Scan.start_time: Thu Jun 23 07:15:06
# Element.symbol: H
# Element.edge: K
# ///
# 
# 
# 
# 
# 
# TABLE: 194.506506	HORZ: 64.362000	VERT: 25.203000	TUNE: 5.341421	XAXIS: 1.578560	YAXIS: -3.517000	ZAXIS: 3.778495	PHI: -20.000000	DETECTOR: 3.000000	SRSI0: 3.000000	SRSI1: 3.000000	MONO: 7528.388002	MONVTRAN: 4.059246	SVGAP: 0.250074	SVTRANS: 5.250000	SHGAP: 0.250074	SHTRANS: -0.700000	MONVGAP: 2.000254	
# XASSCAN.TIME1OFFSET: 0.0
# XASSCAN.SCA2.1OFFSET: 0.0
# XASSCAN.SCA3.1OFFSET: 0.0
# XASSCAN.SPEAROFFSET: 0.0
# XASSCAN.regionfile: FeXANES_fine4.rgn
# XASSCAN.FF1OFFSET: 0.0
# XASSCAN.I2OFFSET: 0
# XASSCAN.I0OFFSET: 0
# XASSCAN.SCA4.1OFFSET: 0.0
# XASSCAN.datapoints: 287
# XASSCAN.LytleOFFSET: 0
# XASSCAN.I1OFFSET: 0
# XASSCAN.detectorfile: vortex_2X.det
# XASSCAN.ICR1OFFSET: 0.0
# 
# Energy Shift Applied: -0.0299999999997453
# 
# Normalized and flattened: Linear prefit from start to 7050 Quadratic postfit from 7222 to end E0= 7122 edgestep= 2.0532189638504
# 
# Exponential Baseline subtraction through (x,y)=( 7110.363 , 0.0195 ) and (x,y)=( 7117.55 , 0.0702 ): y=exp( -1272.1713360501 + 0.178364078504215 x)
# 
# Calculated Centroid Position (eV): 7114.4286854207
# Calculated Integrated Intensity (A.U.): 0.0989350328604235
# 
# Background fit for peak fitting: smoothing spline fit from 7105 to 7110.5 and from 7117.5 to 7121 with smoothing parameter = 0.5
# 
#------
#	energy	Normalized Fluorescence	rtc	I0	I1	I2	Lytle	FF1	ICR1	SCA2.1	SCA3.1	SCA4.1	TIME1	SPEAR	OriginalEnergy	spline.background	bgsub
7100.36794922	0.00781095189345543	1	75490	1881	279318	68	1824.80895996	24842.421875	2874.87792969	72.3492507935	199.965301514	79998664	498.354003906	7100.39794922	0.0177191865801926	-0.009908234686737169
7100.77419922	0.00795983958609879	1	75469	1876	279314	70	1847.9029541	24793.2246094	2951.21850586	94.4550704956	182.881103516	79998904	498.334991455	7100.80419922	0.01719846333068041	-0.00923862374458162
7101.16921875	0.00846258450170499	1	75471	1885	279295	68	1926.37268066	25035.2265625	2883.02734375	91.4449234009	217.05607605	79998656	498.29901123	7101.19921875	0.016692135076446415	-0.008229550574741425
7101.56521484	0.00886737022174278	1	75469	1873	279307	67	1989.56237793	24732.984375	2877.83178711	83.4008483887	209.00453186	79998800	498.261993408	7101.59521484	0.01618455508683657	-0.007317184865093789
7101.97097656	0.00898589607550382	1	75442	1834	279161	70	2007.7401123	24967.9238281	2900.0690918	92.4484939575	213.033477783	79998656	498.226989746	7102.00097656	0.015664457705012888	-0.006678561629509068
7102.36697266	0.00854908578959504	1	75437	1869	279080	69	1940.46728516	25105.5097656	2881.05639648	93.4559631348	193.946243286	79998640	498.190002441	7102.39697266	0.015156877702585376	-0.006607791912990336
7102.77322266	0.00966778312965024	1	75441	1883	279013	70	2114.38354492	25266.1933594	2872.10473633	80.3948135376	180.888320923	79998848	498.153991699	7102.80322266	0.014636154453073189	-0.004968371323422949
7103.16921875	0.00963302355330434	1	75467	1862	278909	68	2110.24365234	24975.9902344	2990.51660156	74.3609619141	177.863388062	79998760	498.118011475	7103.19921875	0.014128574463463342	-0.004495550910159001
7103.57498047	0.010426936718096	1	75440	1870	278878	67	2232.99169922	25333.4335938	2803.80151367	81.4006881714	213.048721313	79998816	498.080993652	7103.60498047	0.013608477081639665	-0.003181540363543664
7103.97097656	0.0099438876085706	1	75438	1875	278872	68	2158.62988281	25336.4785156	2865.10888672	100.494873047	201.994689941	79998616	498.04598999	7104.00097656	0.013100897092029818	-0.0031570094834592177
7104.36697266	0.0106376531763013	1	75425	1870	278847	68	2266.21435547	25462.9960938	2923.46679688	75.3729858398	203.004562378	79998904	498.010009766	7104.39697266	0.012593317089602303	-0.0019556639133010024
7104.77322266	0.0104930355560452	1	75414	1878	278819	68	2244.02148438	25276.1992188	2902.25439453	93.459022522	196.967407227	79998888	497.975006104	7104.80322266	0.012072593840090117	-0.001579558284044916
7105.16921875	0.0116482552194814	1	75402	1864	278779	68	2423.02880859	25553.3300781	2835.07446289	77.3841629028	183.913009644	79998808	497.937988281	7105.19921875	0.01156501385048027	8.324136900112952e-5
7105.56521484	0.011042515598988	1	75393	1861	278745	69	2329.48901367	25383.6367188	2845.03149414	73.3618164063	177.877288818	79998704	497.901000977	7105.59521484	0.011218163952244363	-1.7564835325636213e-4
7105.97195313	0.0116393338475611	1	75382	1829	278643	69	2422.05297852	25608.59375	2961.73876953	77.385093689	177.885223389	79998800	497.864013672	7106.00195313	0.011509464689398933	1.2986915816216686e-4
7106.36794922	0.0118863947590974	1	75396	1855	278564	69	2461.26586914	25646.7480469	2830.10400391	79.3956756592	190.951629639	79998752	497.829986572	7106.39794922	0.011916309394285804	-2.9914635188404287e-5
7106.77517578	0.0124690954501122	1	75387	1849	278429	68	2551.69750977	25607.5878906	2943.64794922	77.3850784302	213.060211182	79998784	497.792999268	7106.80517578	0.012588395653172707	-1.1930020306050691e-4
7107.17117188	0.0136251395333538	1	75351	1833	278359	68	2729.84960938	26102.7128906	2963.03271484	82.4181365967	199.009658813	79998792	497.755004883	7107.20117188	0.013405762414518933	2.1937711883486706e-4
7107.56716797	0.0136378048865751	1	75366	1827	278196	68	2732.86962891	26118.7441406	2870.56835938	63.3213615417	177.902877808	79998896	497.720001221	7107.59716797	0.01373891240151197	-1.0110751493687051e-4
7107.97390625	0.0140875713267619	1	75372	1847	278060	70	2803.22167969	26101.7109375	2847.44604492	64.3263473511	215.091217041	79998752	497.683013916	7108.00390625	0.014236874862781006	-1.4930353601910577e-4
7108.07107422	0.0143944037776625	3	226057	5501	833536	205	8550.265625	78113.2578125	8741.23144531	223.129058838	549.781982422	239995840	497.610992432	7108.10107422	0.014413961628986468	-1.9557851323967826e-5
7108.16677734	0.0148553830771422	3	226039	5613	832818	206	8763.90332031	79097.46875	8738.77441406	233.194824219	583.9921875	239996080	497.539001465	7108.19677734	0.014588703968082862	2.666791090593385e-4
7108.27419922	0.0147589595433449	3	225980	5659	832374	208	8717.296875	78442.671875	8672.06738281	229.164505005	538.737609863	239995824	497.467987061	7108.30419922	0.014763016000373658	-4.056457028757399e-6
7108.37087891	0.0147588231232155	3	225971	5620	831857	206	8717.26464844	78384.4296875	8709.22363281	241.224899292	583.965270996	239996112	497.412994385	7108.40087891	0.01491189976221813	-1.5307663900263058e-4
7108.46707031	0.015000114561655	3	226421	5514	831954	203	8847.17578125	78830.3046875	8482.3125	250.277984619	582.976806641	239995840	497.342010498	7108.49707031	0.015065813887974807	-6.56993263198069e-5
7108.57400391	0.0154425112659517	3	226348	5493	831491	203	9050.34277344	79054.25	8732.71582031	248.271270752	563.887390137	239996000	497.269012451	7108.60400391	0.015235486900538867	2.0702436541283377e-4
7108.67117188	0.0154544802484535	3	226277	5515	830866	206	9053.4453125	79190.8984375	8761.94921875	238.222106934	579.975341797	239995856	497.196990967	7108.70117188	0.015374119923778979	8.036032467452145e-5
7108.766875	0.0154149226619779	3	226300	5480	830351	206	9036.36035156	79203.9140625	8807.18457031	244.253128052	586.006469727	239996064	497.12600708	7108.796875	0.015506991274060335	-9.206861208243405e-5
7108.87380859	0.0155246894100005	3	226296	5486	830073	205	9087.62109375	79198.8984375	8785.06835938	247.26852417	575.954711914	239995872	497.053009033	7108.90380859	0.015679174425904184	-1.5448501590368396e-4
7108.97097656	0.0158370450620197	3	226298	5462	829810	207	9233.21484375	78945.7890625	8819.09667969	254.300384521	574.940002441	239996096	496.980010986	7109.00097656	0.015869734585994215	-3.2689523974515494e-5
7109.06716797	0.0161770640438488	3	226230	5684	829809	207	9388.75585938	80172.125	8839.90625	221.1484375	595.090332031	239996048	496.907012939	7109.09716797	0.016080947535904302	9.611650794449922e-5
7109.17410156	0.0162483824357611	3	226211	5654	829383	206	9421.51074219	79486.1484375	8831.47265625	228.174850464	576.97076416	239995888	496.834991455	7109.20410156	0.01632441002497678	-7.602758921567906e-5
7109.27078125	0.0167976528745136	3	226206	5615	829223	208	9676.79003906	79430.9140625	8731.92871094	253.303329468	559.88079834	239995872	496.764007568	7109.30078125	0.01654494224994301	2.5271062457058943e-4
7109.36697266	0.0166591692594198	3	226153	5650	828825	206	9610.59570313	79661.9375	8840.62207031	225.161956787	573.961914063	239996112	496.691986084	7109.39697266	0.01675856684894897	-9.93975895291696e-5
7109.47390625	0.0170372525775063	3	226105	5605	827935	206	9784.49707031	79668.96875	8740.10742188	259.338439941	594.065979004	239995888	496.621002197	7109.50390625	0.017010170515444442	2.7082062061856843e-5
7109.57107422	0.0169054194822853	3	226050	5618	827002	208	9721.30957031	79898.9140625	8721.1328125	242.253692627	587.038024902	239995952	496.54800415	7109.60107422	0.01726695593179243	-3.6153644950712854e-4
7109.66677734	0.017713059882572	3	226047	5623	826665	206	10096.4003906	80117.921875	8655.92382813	230.194717407	590.062438965	239996000	496.476013184	7109.69677734	0.017550892958924848	1.621669236471536e-4
7109.77419922	0.0181295124120613	3	225925	5631	825758	208	10284.5527344	80387.078125	8829.97949219	227.18296814	569.967895508	239995840	496.403015137	7109.80419922	0.017869124871905378	2.603875401559208e-4
7109.87087891	0.0179935950409029	3	225908	5628	824636	208	10221.1132813	80226.3515625	8797.71679688	228.185760498	573.982666016	239996064	496.330993652	7109.90087891	0.01813779721649565	-1.442021755927482e-4
7109.96707031	0.0184252794355577	3	225855	5624	824350	208	10419.2763672	80420.21875	8800.84570313	254.32484436	623.246643066	239996000	496.259002686	7109.99707031	0.018402187677185388	2.3091758372312254e-5
7110.07400391	0.0186387581785858	3	225818	5622	824013	207	10516.9677734	80692.3984375	8674.33691406	250.308258057	569.979064941	239995952	496.187988281	7110.10400391	0.018699686238022702	-6.0928059436901605e-5
7110.17117188	0.0189900200985324	3	225770	5619	822797	208	10677.9414063	80880.2421875	8683.49316406	238.248184204	568.980895996	239995936	496.135009766	7110.20117188	0.018976473930171496	1.3546168360904776e-5
7110.266875	0.0193507811550714	3	225763	5717	822491	208	10845.2119141	81442.7265625	8703.91601563	200.055358887	615.245605469	239996048	496.062988281	7110.296875	0.019252101725404532	9.867942966686888e-5
7110.37380859	0.0194227556482551	3	225685	5649	822126	204	10875.234375	81247.875	8648.515625	251.322677612	583.068603516	239996064	495.989990234	7110.40380859	0.019563404736991433	-1.406490887363339e-4
7110.47097656	0.0199183591968177	3	225668	5625	821976	208	11104.4306641	81232.8125	8745.015625	246.29598999	600.157958984	239995952	495.917999268	7110.50097656	0.01985763356611244	6.072563070525991e-5
7110.56716797	0.0199317825108182	3	225659	5636	821589	208	11110.5830078	81395.5546875	8704.8984375	226.192657471	621.275817871	239995936	495.845001221	7110.59716797	0.020155450213926424	-2.2366770310822473e-4
7110.67507813	0.020583019190273	3	225617	5550	821217	205	11410.6162109	82003.28125	8935.46777344	225.196304321	580.081542969	239996000	495.773986816	7110.70507813	0.020495544969525374	8.747422074762562e-5
7110.77078125	0.0212813825101297	3	225599	5732	820442	207	11733.5644531	82321.6484375	8713.4609375	249.329452515	581.098449707	239996000	495.70300293	7110.80078125	0.020802729898630298	4.7865261149940275e-4
7110.86697266	0.0211533124363597	3	225646	5660	819197	208	11677.0498047	82035.390625	8664.0390625	254.351593018	573.04510498	239996032	495.631011963	7110.89697266	0.021116995171284618	3.631726507508093e-5
7110.97488281	0.0221700928216117	3	225604	5641	818326	205	12146.2851563	82980.6328125	8816.38769531	271.459075928	607.263977051	239996112	495.558990479	7111.00488281	0.02147641576457158	6.936770570401228e-4
7111.07107422	0.0226196990901758	3	225512	5683	817444	205	12349.8867188	82359.8515625	8752.6953125	250.335540771	579.089416504	239996016	495.488006592	7111.10107422	0.021803187465094926	8.165116250808749e-4
7111.16824219	0.0236486981203055	3	225462	5652	816135	206	12823.875	82908.359375	8709.77929688	232.247360229	617.315490723	239995968	495.415008545	7111.19824219	0.02213963480385102	0.0015090633164544821
7111.27517578	0.0238735948814803	3	225405	5393	814465	206	12925.1337891	83764.25	8973.69335938	249.353042603	634.442626953	239995936	495.342987061	7111.30517578	0.022517570791787157	0.0013560240896931426
7111.37087891	0.0248439545258989	3	225187	5501	813328	203	13361.6601563	83949.078125	8777.73339844	266.448944092	578.143920898	239996000	495.273010254	7111.40087891	0.022862890765697665	0.0019810637602012335
7111.46804688	0.0255675605199562	3	224856	5500	812285	205	13676.4716797	84063.59375	8655.12890625	230.25378418	560.049621582	239995872	495.20098877	7111.49804688	0.023220581892278522	0.0023469786276776768
7111.57498047	0.0261428080440389	3	224798	5511	811063	208	13938.8710938	85143.5625	8937.28808594	258.425170898	594.27734375	239995984	495.130004883	7111.60498047	0.023622762170417533	0.0025200458736213682
7111.67214844	0.0269228886574225	3	224782	5483	809427	206	14298.2851563	84519.7265625	8801.1875	241.321273804	605.314208984	239995952	495.058013916	7111.70214844	0.023996237468564805	0.0029266511888576957
7111.76785156	0.0278640633541812	3	224742	5483	807948	205	14730.4130859	85318.4296875	8769.46777344	257.422729492	595.290100098	239995824	494.986999512	7111.79785156	0.024371794429158548	0.003492268925022652
7111.87478516	0.0290351825550626	3	224731	5486	806363	206	15270.4882813	86425.6015625	8872.671875	234.311737061	656.676269531	239996000	494.915008545	7111.90478516	0.02480076155375612	0.004234421001306481
7111.97195313	0.0297024489466962	3	224724	5462	804747	206	15578.2724609	86486.8828125	8899.85839844	248.391540527	590.307006836	239995920	494.842987061	7112.00195313	0.025199363789156735	0.0045030851575394645
7112.06814453	0.0304486007175464	3	224866	5485	803326	208	15932.9882813	87191.2421875	8854.00683594	243.374557495	624.527282715	239995888	495.144989014	7112.09814453	0.02560246881420938	0.00484613190333702
7112.16482422	0.0320145704190923	3	226017	5497	802243	202	16741.6289063	88184.9765625	8917.93945313	250.430450439	599.42388916	239996096	498.395996094	7112.19482422	0.026016389005124513	0.005998181413967789
7112.27175781	0.0331167480756145	3	226742	5440	802156	208	17308.8710938	89073.3125	9020.04492188	253.46244812	593.42401123	239996096	500.057006836	7112.30175781	0.02648473672809117	0.006632011347523333
7112.36892578	0.0343984408858546	3	226642	5433	801553	206	17898.0488281	89749.59375	8855.48046875	263.532012939	564.280395508	239996112	499.984008789	7112.39892578	0.026920164490691127	0.007478276395163474
7112.46511719	0.0357754421312116	3	226578	5475	799891	203	18533.9726563	90776.640625	9063.2890625	234.378067017	580.412597656	239995968	499.911987305	7112.49511719	0.02736070155394237	0.008414740577269233
7112.57205078	0.0377511179130877	3	226563	5491	797185	205	19452.2167969	91445.984375	8862.49316406	244.447891235	577.42010498	239996048	499.838012695	7112.60205078	0.02786180048155065	0.009889317431537054
7112.66921875	0.0388682852517787	3	226494	5485	794853	206	19966.203125	92173.640625	8847.82421875	244.459487915	644.849914551	239995872	499.765014648	7112.69921875	0.028327776166434275	0.010540509085344422
7112.76492188	0.04102574697035	3	226440	5470	792493	207	20964.8886719	93444.078125	8795.23242188	254.540588379	611.702270508	239995840	499.691986084	7112.79492188	0.02879687331038952	0.012228873659960476
7112.87283203	0.0425007547168727	3	226335	5472	789755	208	21641.0488281	94204.984375	8908.35644531	227.387466431	579.536193848	239995840	499.618988037	7112.90283203	0.029338173123652573	0.013162581593220129
7112.96902344	0.044539981764951	3	225984	5444	787157	207	22554.0546875	95192.0703125	8849.56152344	249.538513184	594.666381836	239995824	499.54598999	7112.99902344	0.029832000916492126	0.014707980848458872
7113.06619141	0.0464519692411685	3	225681	5499	784227	206	23410.15625	96395.375	9133.02050781	241.5078125	618.863769531	239995824	499.473999023	7113.09619141	0.030341916799948264	0.016110052441220234
7113.173125	0.0497263354488274	3	225642	5562	780826	206	24923.5175781	97580.65625	8814.70898438	275.742706299	619.917907715	239995824	499.399993896	7113.203125	0.030916234178593148	0.018810101270234254
7113.26980469	0.0520257030770837	3	226083	5470	776682	208	26039.96875	98998.296875	8874.90527344	260.671417236	605.88494873	239996064	499.32901001	7113.29980469	0.03144760503492664	0.02057809804215706
7113.36599609	0.0544549076744183	3	226037	5476	773342	207	27162.4492188	100871.492188	8811.56445313	251.643951416	581.800842285	239996112	499.255004883	7113.39599609	0.03198796465712353	0.022466943017294773
7113.47292969	0.0563213862732475	3	226011	5455	770103	205	28025.8828125	101301.914063	8807.7890625	225.479415894	605.975891113	239995888	499.183013916	7113.50292969	0.03260262208629267	0.02371876418695483
7113.57009766	0.0586543272163949	3	226004	5432	767700	203	29107.9628906	102357.765625	8972.48046875	230.528213501	597.963989258	239995968	499.109985352	7113.60009766	0.0331741486680868	0.0254801785483081
7113.66580078	0.0615906981692395	3	225965	5475	764644	205	30465.6601563	104232.359375	8926.25683594	257.739898682	565.819580078	239995888	499.036987305	7113.69580078	0.0337494048241727	0.027841293345066798
7113.77419922	0.0634413592254101	3	225919	5512	761166	205	31318.3320313	105181.765625	8974.12988281	279.906646729	630.293395996	239996048	498.964996338	7113.80419922	0.034416061869993644	0.029025297355416452
7113.86990234	0.0666423192424966	3	225867	5647	757621	207	32795.9570313	106859.492188	8884.48242188	259.797851563	614.250793457	239996032	498.891998291	7113.89990234	0.03501822400009261	0.03162409524240399
7113.96707031	0.0692577766794869	3	225806	5629	753476	207	34000.0820313	108579.648438	8978.1328125	277.954528809	642.518066406	239995936	498.817993164	7113.99707031	0.035642883052891726	0.03361489362659518
7114.07400391	0.0706446250544705	3	225738	5555	749300	208	34633.0507813	109261.6875	8890.90917969	272.931182861	634.489440918	239995840	498.764007568	7114.10400391	0.036346076215069946	0.034298548839400554
7114.17117188	0.0733505319668824	3	225642	5512	744579	207	35872.328125	110778.773438	9076.10742188	263.893035889	620.450805664	239995872	498.692993164	7114.20117188	0.03699962973961137	0.03635090222727103
7114.266875	0.0744668625754098	3	225580	5517	739828	206	36379.890625	111171.148438	9118.64355469	283.037536621	624.495605469	239996032	498.618988037	7114.296875	0.03765714369892535	0.036809718876484446
7114.37478516	0.0757809697657474	3	225534	5485	735746	206	36981.4179688	111659.203125	8986.98632813	264.915649414	670.851013184	239996032	498.54699707	7114.40478516	0.038415258041452204	0.037365711724295196
7114.47097656	0.0766496200232204	3	225409	5502	731372	204	37363.3203125	112547.640625	8899.86621094	267.952972412	601.383178711	239995872	498.475006104	7114.50097656	0.03910625493301275	0.03754336509020765
7114.56814453	0.0770989325885112	3	225542	5499	727653	205	37593.8164063	112889.695313	9033.03320313	237.73789978	614.492004395	239996112	498.402008057	7114.59814453	0.03981907409321118	0.037279858495300015
7114.67507813	0.0770366117743933	3	225486	5495	723843	206	37556.046875	112683.453125	8917.06835938	271.984680176	623.550048828	239995936	498.32800293	7114.70507813	0.04062102280722155	0.03641558896717175
7114.77175781	0.076223921114549	3	225553	5450	720293	205	37191.21875	112203.460938	8892.61035156	265.932159424	613.45715332	239995872	498.256011963	7114.80175781	0.04136210777897771	0.034861813335571284
7114.86794922	0.0779710603802238	3	225828	5484	716528	207	38047.0429688	113266.984375	8924.453125	309.268218994	612.49206543	239995968	498.183013916	7114.89794922	0.042114808042178965	0.03585625233804484
7114.96511719	0.0764518306936585	3	225895	5372	712738	204	37354.0742188	112064.632813	8726.32519531	312.266082764	610.42980957	239996096	498.111999512	7114.99511719	0.04289094341869656	0.03356088727496195
7115.07205078	0.0757046790249449	3	225818	5484	709203	208	36995.3398438	112428.867188	8968.29296875	265.936126709	650.737609863	239996112	498.039001465	7115.10205078	0.04376371765392912	0.031940961371015784
7115.16921875	0.0750402878903189	3	225784	5479	706170	207	36682.1484375	111620.929688	8957.74902344	279.016784668	647.68157959	239995888	497.967987061	7115.19921875	0.04457398342315159	0.03046630446716731
7115.26492188	0.0752511881057849	3	225750	5464	702800	207	36774.7539063	111593.765625	9094.72265625	260.885284424	662.789672852	239995888	497.894989014	7115.29492188	0.04538828382223312	0.029862904283551782
7115.37283203	0.0737431941197284	3	225705	5468	700284	207	36069.0078125	110890.476563	8894.87304688	275.981811523	644.62902832	239995888	497.822998047	7115.40283203	0.04632608313609257	0.027417110983635834
7115.46902344	0.0732176802469485	3	225613	5506	697972	207	35811.2460938	110928.703125	8916.046875	292.098236084	613.406311035	239995952	497.75100708	7115.49902344	0.04717984349900115	0.026037836747947345
7115.56619141	0.0721099547337904	3	225582	5471	695746	208	35293.640625	110102.71875	8928.66113281	246.759384155	560.99987793	239995840	497.678985596	7115.59619141	0.04805955864934464	0.02405039608444575
7115.673125	0.0714195838700147	3	225523	5475	693043	203	34965.1523438	109592.671875	8844.77246094	236.679748535	625.438842773	239995968	497.605987549	7115.703125	0.049048057807912306	0.02237152606210239
7115.76980469	0.070013165696924	3	225531	5468	690603	205	34315.5078125	108676.210938	8921.79101563	258.821563721	585.117980957	239995984	497.532989502	7115.79980469	0.04996040355421907	0.02005276214270494
7115.86697266	0.0682097345700474	3	225467	5479	688009	206	33471.28125	107614.976563	8881.90332031	259.810791016	634.421691895	239996016	497.462005615	7115.89697266	0.050895436873555626	0.01731429769649178
7115.97390625	0.0677561855384329	3	225413	5478	685389	206	33253.7695313	107157.25	8723.5390625	278.93572998	581.032165527	239995984	497.389007568	7116.00390625	0.05194568208166446	0.015810503456768446
7116.07009766	0.0670016214323464	3	225382	5467	682949	207	32900.390625	107193.445313	8950.13085938	267.859436035	623.327026367	239996000	497.316009521	7116.10009766	0.052909695714463176	0.01409192571788323
7116.16677734	0.0665005229303338	3	225318	5465	681036	205	32659.6035156	107137.125	9010.51757813	259.802581787	658.569335938	239996048	497.243988037	7116.19677734	0.05389724161416304	0.012603281316170764
7116.27419922	0.0663700028941091	3	225216	5447	679287	206	32584.8828125	107046.5625	8967.16113281	268.863800049	642.453552246	239995936	497.17199707	7116.30419922	0.05501672104000845	0.011353281854100651
7116.37087891	0.0653137052474259	3	225160	5622	676685	206	32088.828125	106261.03125	8886.15234375	239.649215698	549.783508301	239995872	497.100006104	7116.40087891	0.05604449963397815	0.009269205613447747
7116.46804688	0.064292527929848	3	225153	5621	674584	207	31616.1308594	106537.609375	8838.98339844	274.896606445	676.668579102	239996000	0	7116.49804688	0.057097046251473625	0.007195481678374381
7116.57498047	0.0647973825562136	3	225075	5619	673160	206	31838.9023438	106166.4375	8935.43359375	269.85534668	648.458312988	239995984	496.973999023	7116.60498047	0.05827835026073847	0.0065190322954751315
7116.67214844	0.0644657118661861	3	225045	5612	671745	206	31681.7832031	105167.695313	9044.60253906	225.536117554	561.826599121	239995840	496.902008057	7116.70214844	0.05937291189377047	0.005092799972415636
7116.76785156	0.0647423112447983	3	224993	5453	670065	207	31802.6132813	106147.328125	8962.609375	252.737319946	647.450622559	239995984	496.82800293	7116.79785156	0.06047089141327324	0.004271419831525063
7116.86501953	0.0652422863874551	3	224863	5481	668689	205	32015.4511719	106331.382813	8999.97167969	291.00378418	636.382019043	239996064	496.756011963	7116.89501953	0.06160614022730156	0.003636146160153543
7116.97195313	0.0646316218513406	3	224726	5549	667354	206	31714.59375	105934.171875	9084.32714844	283.948150635	628.310852051	239995984	496.683990479	7117.00195313	0.06287960427281099	0.0017520175785296077
7117.06912109	0.0653751733862604	3	224668	5561	666117	206	32049.78125	105885.851563	8896.00390625	267.836669922	595.080749512	239995872	496.613006592	7117.09912109	0.06405895056763615	0.0013162228186242436
7117.16580078	0.0658101282854334	3	224662	5606	664923	205	32249.9375	106741.820313	8871.32617188	263.823760986	570.946838379	239995824	496.540008545	7117.19580078	0.06525357947663923	5.565488087941606e-4
7117.27322266	0.0675465607164021	3	224669	5535	663328	206	33052.3671875	107155.234375	8789.99804688	252.753997803	606.206787109	239995984	496.468994141	7117.30322266	0.06660604808802872	9.405126283733717e-4
7117.36990234	0.0683349680143954	3	224572	5456	662025	205	33402.0039063	107711.53125	8777.22753906	276.93182373	649.531005859	239996080	496.397003174	7117.39990234	0.06784612416975097	4.888438446444265e-4
7117.46609375	0.0689936381767461	3	224500	5498	661254	205	33695.28125	108286.851563	8982.99121094	243.708953857	597.187683105	239996064	496.325012207	7117.49609375	0.06910167087455417	-1.0803269780806923e-4
7117.57400391	0.0706071541516503	3	224502	5491	660207	205	34439.7539063	109292.867188	8986.60351563	263.867553711	590.177062988	239996048	496.252990723	7117.60400391	0.07053627053620191	7.088361544838051e-5
7117.67117188	0.0719455819072547	3	224463	5488	658924	205	35050.9921875	110136.921875	9009.25585938	268.91796875	594.238220215	239995920	496.180999756	7117.70117188	0.0718539489337465	9.163297350819888e-5
7117.766875	0.0731359626693474	3	224413	5508	657669	205	35592.046875	110224.4375	8846.14160156	258.847595215	577.11932373	239995872	496.109008789	7117.796875	0.07318840717641538	-5.244450706798354e-5
7117.87478516	0.0749941126710661	3	224389	5475	656710	205	36444.7460938	111326.15625	8985.78222656	264.909851074	595.291687012	239996096	496.040008545	7117.90478516	0.07476533394130132	2.287787297647753e-4
7117.97097656	0.07593277199949	3	224497	5472	656059	204	36895.328125	111468.007813	8901.25292969	257.861358643	577.166259766	239996064	495.966003418	7118.00097656	0.07626379479346183	-3.31022793971833e-4
7118.31521484	0.082725882590616	1	74792	1834	218381	70	13335.4394531	38389.609375	2916.74951172	99.7437667847	201.502563477	79998640	495.929992676	7118.34521484	0.08274194030996608	-1.605771935007938e-5
7118.67019531	0.0914633945683365	1	74782	1817	217836	70	14675.7070313	40240.5585938	2981.30224609	89.7011184692	210.646438599	79998624	495.893005371	7118.70019531	0.09133686651474293	1.2652805359357477e-4
7119.02419922	0.102017285939784	1	74744	1834	217236	69	16288.3691406	41527.171875	2923.5793457	92.7480316162	229.853820801	79998856	495.858001709	7119.05419922	0.1019837794025705	3.35065372134985e-5
7119.36794922	0.115011947889379	1	74737	1826	216512	68	18281.3378906	44320.8320313	3081.52099609	89.7726211548	201.736236572	79998832	495.822998047	7119.39794922	0.11512226599914699	-1.1031810976798451e-4
7119.72292969	0.132241483902554	1	74705	1822	215631	68	20916.734375	47459.453125	3014.77929688	95.8835067749	264.43661499	79998736	495.786010742	7119.75292969	0.1326320684614089	-3.9058455885490617e-4
7120.06716797	0.15390188869036	1	74541	1819	214631	69	24186.3632813	51200.6875	3114.95629883	116.154335022	222.208297729	79998704	495.768005371	7120.09716797	0.15341719761951356	4.8469107084644913e-4
7120.42117188	0.176602744561415	1	74438	1836	213555	68	27622.9414063	55212.671875	3029.45629883	92.9963226318	215.30670166	79998712	495.733001709	7120.45117188	0.17708918033515067	-4.8643577373566615e-4
7120.76492188	0.20249303180187	1	74288	1836	212297	68	31516.7539063	59823.1796875	3089.85791016	98.1389083862	242.81791687	79998664	495.696990967	7120.79492188	0.20214359879001217	3.494330118578304e-4
7121.11990234	0.233603030145361	1	74246	1826	210889	68	36241.9023438	65305.3203125	3071.89697266	123.564598083	253.20614624	79998848	495.661010742	7121.14990234	0.22847231946424115	0.005130710681119838
7121.47488281	0.265444218791685	1	74218	1831	209300	68	41080.8359375	70823.78125	3076.22143555	115.586433411	258.548614502	79998760	495.625	7121.50488281	0.2548010408800895	0.010643177911595525
7121.81912109	0.293763295956359	1	74349	1823	207680	68	45476.8320313	75921.0546875	3094.51123047	106.56729126	260.836151123	79998896	495.589996338	7121.84912109	0.28033301951206663	0.0134302764442924

File: data/peakfit_spectra/spline_residuals/normed_shifted_OM14_07_003_001.xdi
# XDI/1.2.2 XASSCAN/2.0
# Beamline.focusing: K-B
# Beamline.name: 2-3
# Facility.name: SSRL
# Facility.xray_source: bend magnet
# column.11: SCA4.1
# column.10: SCA3.1
# column.13: SPEAR
# column.12: TIME1
# column.1: energy
# column.3: I0
# column.2: rtc
# column.5: I2
# column.4: I1
# column.7: FF1
# column.6: Lytle
# column.9: SCA2.1
# column.8: ICR1
# Mono.name: Si 111 phi 90
# Mono.d_spacing: 3.135601
# Scan.start_time: Thu Jun 23 07:28:42
# Element.symbol: H
# Element.edge: K
# ///
# 
# 
# 
# 
# 
# TABLE: 194.506506	HORZ: 64.362000	VERT: 25.203000	TUNE: 5.341421	XAXIS: 1.760560	YAXIS: -3.334990	ZAXIS: 4.049590	PHI: -20.000000	DETECTOR: 3.000000	SRSI0: 3.000000	SRSI1: 3.000000	MONO: 7528.388002	MONVTRAN: 4.059246	SVGAP: 0.250074	SVTRANS: 5.250000	SHGAP: 0.250074	SHTRANS: -0.700000	MONVGAP: 2.000254	
# XASSCAN.TIME1OFFSET: 0.0
# XASSCAN.SCA2.1OFFSET: 0.0
# XASSCAN.SCA3.1OFFSET: 0.0
# XASSCAN.SPEAROFFSET: 0.0
# XASSCAN.regionfile: FeXANES_fine4.rgn
# XASSCAN.FF1OFFSET: 0.0
# XASSCAN.I2OFFSET: 0
# XASSCAN.I0OFFSET: 0
# XASSCAN.SCA4.1OFFSET: 0.0
# XASSCAN.datapoints: 287
# XASSCAN.LytleOFFSET: 0
# XASSCAN.I1OFFSET: 0
# XASSCAN.detectorfile: vortex_2X.det
# XASSCAN.ICR1OFFSET: 0.0
# 
# Energy Shift Applied: -0.0299999999997453
# 
# Normalized and flattened: Linear prefit from start to 7050 Quadratic postfit from 7222 to end E0= 7122 edgestep= 2.65495455952157
# 
# Exponential Baseline subtraction through (x,y)=( 7110.032 , 0.0159 ) and (x,y)=( 7117.39 , 0.0432 ): y=exp( -968.044568486171 + 0.135569785820933 x)
# 
# Calculated Centroid Position (eV): 7114.38600412675
# Calculated Integrated Intensity (A.U.): 0.0659192824167567
# 
# Background fit for peak fitting: smoothing spline fit from 7105 to 7110.5 and from 7117.5 to 7121 with smoothing parameter = 0.5
# 
#------
#	energy	Normalized Fluorescence	rtc	I0	I1	I2	Lytle	FF1	ICR1	SCA2.1	SCA3.1	SCA4.1	TIME1	SPEAR	OriginalEnergy	spline.background	bgsub
7100.36794922	0.00747763186156027	1	75942	1936	279868	68	2618.9140625	23401.7753906	5065.04199219	80.3656005859	275.252197266	79998880	499.932006836	7100.39794922	0.0038637683678117377	0.0036138634937485327
7100.77419922	0.00771245303938259	1	75919	1917	279908	68	2666.15771484	23457.9882813	5090.21142578	92.4214401245	229.044448853	79998736	499.894989014	7100.80419922	0.004412747756745328	0.0032997052826372626
7101.16921875	0.00826056772505713	1	75930	1918	279903	68	2777.7253418	23569.40625	5127.49023438	78.3589782715	255.168991089	79998776	499.859008789	7101.19921875	0.004946551031074997	0.0033140166939821334
7101.56521484	0.00817983310404453	1	75914	1914	279899	68	2761.55615234	23388.7285156	5074.07080078	81.369972229	242.100784302	79998904	499.821990967	7101.59521484	0.005481673964018689	0.00269815914002584
7101.97097656	0.00843298183241084	1	75907	1920	279926	70	2813.0234375	23815.3769531	5093.58154297	81.3767471313	252.167449951	79998768	499.785003662	7102.00097656	0.006029993523644652	0.002402988308766189
7102.36697266	0.00856845618334159	1	75909	1929	279882	70	2841.08837891	23702.9140625	5069.35351563	86.3980178833	246.133895874	79998624	499.74899292	7102.39697266	0.00656511647010154	0.00200333971324005
7102.77322266	0.00887701144628819	1	75894	1938	279795	68	2903.4050293	23749.1230469	5137.72070313	87.4035415649	253.168884277	79998776	499.713012695	7102.80322266	0.007114095859035129	0.0017629155872530607
7103.16921875	0.00884670207263826	1	75878	1951	279734	67	2897.37475586	23745.1074219	5072.41503906	87.4034729004	251.159393311	79998864	499.675994873	7103.19921875	0.007649218791978821	0.0011974832806594385
7103.57498047	0.00917122467354821	1	75886	1932	279675	68	2963.76782227	23897.6914063	5110.74121094	84.3920288086	277.288085938	79998864	499.640014648	7103.60498047	0.008197538351604784	9.736863219434264e-4
7103.97097656	0.0100134026508063	1	75876	1940	279453	68	3133.71948242	24161.7421875	5146.17236328	81.3822631836	244.14680481	79998720	499.602996826	7104.00097656	0.008732661284548476	0.0012807413662578246
7104.36697266	0.00940136774260626	1	75875	1938	279411	68	3011.07470703	24042.2792969	5136.00732422	86.4038772583	253.183456421	79998880	499.566986084	7104.39697266	0.009267784231005364	1.3358351160089668e-4
7104.77322266	0.00999048767291401	1	75855	1963	279390	70	3129.63012695	24044.2890625	4959.18310547	80.3757324219	248.160079956	79998800	499.531005859	7104.80322266	0.009816763619938954	1.7372405297505673e-4
7105.16921875	0.0103369035842364	1	75828	1933	279304	69	3198.94384766	24034.2167969	5081.73925781	90.4224090576	233.088867188	79998712	499.493988037	7105.19921875	0.010351886552882645	-1.4982968646245001e-5
7105.56521484	0.0108281183095186	1	75829	1932	279205	70	3298.56591797	24275.1875	5128.20019531	84.3982772827	274.294403076	79998800	499.458007813	7105.59521484	0.010858078539361667	-2.9960229843067204e-5
7105.97195313	0.0112990268103489	1	75809	1927	279174	70	3393.18115234	24535.2070313	5204.8203125	76.3641586304	281.341644287	79998744	499.42098999	7106.00195313	0.011132608127127061	1.6641868322183825e-4
7106.36794922	0.0108563873688554	1	75808	1946	279193	70	3304.73486328	24490.0585938	5230.90576172	79.3779449463	273.301269531	79998896	499.384002686	7106.39794922	0.011006553730306108	-1.501663614507081e-4
7106.77517578	0.0112792795589623	1	75937	1936	279070	68	3396.32519531	24721.0039063	5087.45410156	66.3187789917	276.32824707	79998624	499.348999023	7106.80517578	0.01130589481139321	-2.6615252430910175e-5
7107.17117188	0.0119959049149723	1	75924	1939	278948	66	3540.88549805	24529.2128906	5127.45166016	88.421661377	286.365600586	79998704	499.313995361	7107.20117188	0.01191169364221752	8.421127275477953e-5
7107.56716797	0.012384296903055	1	75915	1939	278808	67	3619.43457031	24781.2109375	5133.72851563	74.3581771851	256.23425293	79998656	499.276000977	7107.59716797	0.012395909986590944	-1.1613083535944382e-5
7107.97390625	0.0127104989308687	1	75912	1927	278592	68	3685.74194336	24764.1425781	5058.34912109	84.4063034058	273.315643311	79998672	499.239013672	7108.00390625	0.012925588286093609	-2.1508935522490842e-4
7108.07107422	0.013187409868601	3	227710	5787	835214	206	11344.7910156	74529.4375	15301.9023438	238.150177002	813.930969238	239996000	499.183013916	7108.10107422	0.013078048463868579	1.0936140473242172e-4
7108.16677734	0.013343622366652	3	227685	5819	834409	205	11438.4736328	74837.7109375	15361.5	246.193984985	781.791503906	239995984	499.111999512	7108.19677734	0.01321335504756443	1.3026731908757049e-4
7108.27419922	0.0133304749312114	3	227651	5875	833979	205	11429.3789063	74775.421875	15531.2539063	256.241577148	793.846435547	239995808	499.039001465	7108.30419922	0.013331004897417101	-5.299662057013654e-7
7108.37087891	0.0136711302269294	3	227585	5958	833388	204	11632.4023438	74821.640625	15335.3564453	244.18397522	793.849121094	239996032	498.966003418	7108.40087891	0.013410031946671125	2.610982802582762e-4
7108.46707031	0.0131107767776742	3	227541	5648	833221	206	11292.1386719	73983.234375	15385.765625	249.194732666	766.675720215	239995872	498.894012451	7108.49707031	0.0134778200648758	-3.6704328720160023e-4
7108.57400391	0.0136931349680398	3	227517	5760	832969	204	11643.2763672	74588.6796875	15098.9794922	278.345367432	794.841796875	239996000	498.821014404	7108.60400391	0.013579336937596812	1.1379803044298843e-4
7108.67117188	0.0136393737786905	3	227496	5818	832756	206	11610.2363281	74742.328125	15150.3837891	225.090270996	730.538513184	239995968	498.747009277	7108.70117188	0.013697027015060224	-5.7653236369723665e-5
7108.766875	0.0135935382883566	3	227477	5802	832200	204	11582.0830078	74727.2265625	15219.6972656	255.235916138	752.644470215	239995872	498.675994873	7108.796875	0.013839868602918214	-2.4633031456161407e-4
7108.87380859	0.0143004027075678	3	227456	5818	831886	205	12008.4355469	75095.7421875	15282.3671875	248.207824707	786.828857422	239995840	498.602996826	7108.90380859	0.0140218966215218	2.7850608604599973e-4
7108.97097656	0.0142191520471569	3	227439	5909	831460	205	11958.9814453	74815.6171875	15284.1025391	254.23260498	797.868347168	239996048	498.531005859	7109.00097656	0.014175421364873016	4.373068228388441e-5
7109.06716797	0.0141727733186723	3	227351	5946	830838	206	11926.8603516	74862.8046875	15223.8554688	249.208984375	782.797546387	239995952	498.459014893	7109.09716797	0.01431256803292698	-1.3979471425468008e-4
7109.17410156	0.0145870256278242	3	227353	5919	830306	207	12177.5693359	75482.3671875	15310.8964844	248.214187622	793.883422852	239995840	498.386993408	7109.20410156	0.014454646341453202	1.3237928637099827e-4
7109.27078125	0.0147370501860972	3	227337	5902	830083	207	12267.765625	75177.1015625	15181.9628906	235.145584106	802.911621094	239996096	498.313995361	7109.30078125	0.014567994802849368	1.6905538324783233e-4
7109.36697266	0.0144724216060937	3	227325	5813	829869	206	12107.9052734	75070.671875	15226.0751953	248.20753479	782.808349609	239995824	498.240997314	7109.39697266	0.014677320054295069	-2.048984482013686e-4
7109.47390625	0.0147344166105007	3	227276	5820	829362	206	12263.9414063	75426.1015625	15159.0917969	277.355621338	824.027526855	239995984	498.169006348	7109.50390625	0.01482795956102827	-9.354295052757013e-5
7109.57107422	0.0149849766153332	3	227209	5820	829030	206	12411.9765625	75812.703125	15320.2636719	250.229309082	803.949584961	239996016	498.096008301	7109.60107422	0.014998985411236648	-1.4008795903448432e-5
7109.66677734	0.0152397073802407	3	227208	5824	828777	206	12566.0800781	76238.4765625	15505.6015625	230.136932373	715.534912109	239996000	498.023986816	7109.69677734	0.015189873128770138	4.9834251470561725e-5
7109.77419922	0.0154451674229546	3	227169	5807	828046	205	12688.3994141	75886.0390625	15443.9501953	250.23059082	834.101928711	239995936	497.95199585	7109.80419922	0.015416022530938128	2.914489201647115e-5
7109.87087891	0.0157168796179346	3	227087	5799	827836	205	12848.1386719	75828.8125	15267.0263672	236.160552979	795.911315918	239996048	497.880004883	7109.90087891	0.01562355920838239	9.332040955220902e-5
7109.96707031	0.0156758161353631	3	227020	5886	827510	208	12820.0976563	75955.2890625	15356.5820313	249.226654053	748.684875488	239996032	497.805999756	7109.99707031	0.01583467491673435	-1.5885878137125026e-4
7110.07400391	0.0161578326807589	3	227032	5966	826884	207	13111.8710938	76344.9375	15069.5566406	236.168441772	789.908081055	239996032	497.733001709	7110.10400391	0.016083725414504358	7.410726625454306e-5
7110.17117188	0.0162631721373454	3	227001	5914	826248	205	13174.0712891	76223.4140625	15269.421875	240.18637085	788.89666748	239995936	497.680999756	7110.20117188	0.016316734401016154	-5.356226367075542e-5
7110.266875	0.0165916796053205	3	226980	5796	825273	205	13371.3154297	76533.71875	15415.453125	247.226119995	787.907653809	239996064	497.608001709	7110.296875	0.016549341061064822	4.233854425567812e-5
7110.37380859	0.0168084667727664	3	226943	5803	824786	208	13500.3105469	76940.421875	15323.4003906	276.377990723	737.677978516	239996000	497.535003662	7110.40380859	0.01680626965858673	2.197114179671583e-6
7110.47097656	0.017041808315383	3	226889	5805	824047	207	13638.1630859	77123.2109375	15316.5517578	261.305999756	785.928039551	239995872	497.462005615	7110.50097656	0.017034583918867842	7.224396515157633e-6
7110.56716797	0.0171775958829017	3	226841	5821	823656	205	13717.5556641	77118.1953125	15319.5625	229.145202637	794.973022461	239995904	497.390991211	7110.59716797	0.01725500893150144	-7.741304859974069e-5
7110.67507813	0.0174594535979261	3	226754	5825	822788	206	13882.5390625	77297.9296875	15132.8017578	249.248504639	834.178466797	239995856	497.317993164	7110.70507813	0.01749589251596761	-3.6438918041510615e-5
7110.77078125	0.0177991998813887	3	226741	5796	822363	206	14086.7626953	77521.859375	15362.1699219	234.176345825	777.907714844	239996000	497.247009277	7110.80078125	0.017704296771472647	9.49031099160523e-5
7110.86697266	0.0184657716368162	3	226699	5730	821474	203	14485.8457031	77598.21875	15149.1806641	245.233215332	818.114074707	239995952	497.17401123	7110.89697266	0.01790921575985739	5.565558769588079e-4
7110.97488281	0.0182919461200583	3	226702	5778	820095	208	14381.9746094	78303.1953125	15356.921875	237.203582764	814.13092041	239995952	497.101989746	7111.00488281	0.018134156122640153	1.5778999741814653e-4
7111.07107422	0.0192425122580334	3	226645	5820	819053	206	14950.84375	78278.125	15175.9853516	275.397064209	776.941345215	239995856	497.029998779	7111.10107422	0.01833069417969448	9.118180783389204e-4
7111.16824219	0.0193675812073899	3	226547	5763	818149	207	15020.1083984	78202.734375	14944.7265625	251.273239136	806.084533691	239996032	496.957000732	7111.19824219	0.018525838947904143	8.417422594857553e-4
7111.27517578	0.0195800605129998	3	226559	5722	816677	208	15149.265625	78701.9375	15317.1220703	230.173950195	838.27545166	239996096	496.886993408	7111.30517578	0.018737140276175904	8.429202368238943e-4
7111.37087891	0.0202596191160383	3	226570	5709	815366	207	15559.2744141	78618.5859375	15304.9794922	236.203460693	759.871582031	239995872	496.813995361	7111.40087891	0.018923605475566544	0.001336013640471756
7111.46804688	0.0206914337773194	3	226486	5709	813468	208	15813.6640625	79691.203125	15449.7851563	262.354858398	810.183959961	239995888	496.742004395	7111.49804688	0.019110780775592407	0.0015806530017269914
7111.57498047	0.0215290599975064	3	226382	5727	811525	208	16310.3984375	79853.8984375	15208.6982422	264.367980957	852.410827637	239995888	496.669006348	7111.60498047	0.019314750427053214	0.002214309570453186
7111.67214844	0.0215749364327878	3	226357	5695	810752	203	16336.6708984	79977.46875	15142.4814453	247.28163147	789.089782715	239995968	496.597991943	7111.70214844	0.01949869762961118	0.00207623880317662
7111.76785156	0.0218228791495024	3	226315	5730	809613	207	16483.1132813	79689.1640625	15071.8251953	259.339141846	809.178283691	239995840	496.526000977	7111.79785156	0.01967897888931609	0.0021439002601863107
7111.87478516	0.0227220942893469	3	226199	5766	807957	205	17015.2402344	80934.65625	15360.5615234	281.476257324	817.286437988	239996048	496.45401001	7111.90478516	0.019879843619281752	0.0028422506700651468
7111.97195313	0.0231049832009422	3	225791	5712	806206	206	17214.5800781	81203.828125	15139.6621094	253.332992554	809.258178711	239995888	496.382995605	7112.00195313	0.020062276788176174	0.0030427064127660254
7112.06814453	0.0238025584476901	3	225758	5690	804296	206	17630.671875	81115.4453125	15022.9638672	231.215316772	779.095092773	239996096	496.309997559	7112.09814453	0.020243203519372813	0.0035593549283172883
7112.16482422	0.02476271515456	3	225697	5708	801887	206	18201.7480469	82021.515625	15044.9677734	254.35194397	782.157409668	239995968	496.238006592	7112.19482422	0.020425772971800805	0.0043369421827591965
7112.27175781	0.0256782637181841	3	225670	5702	799202	206	18748.6679688	82856.2734375	15157.3847656	264.41973877	781.194458008	239996016	496.165008545	7112.30175781	0.02062903000524395	0.005049233712940148
7112.36892578	0.0265794352194515	3	225597	5596	797159	206	19282.8613281	83121.453125	14996.7753906	234.261779785	770.148132324	239996096	496.095001221	7112.39892578	0.02081536808800073	0.005764067131450772
7112.46511719	0.0273538796414137	3	225538	5717	795030	205	19742.046875	83674.9921875	14953.0791016	249.352050781	814.41595459	239995904	496.040008545	7112.49511719	0.021001783984267417	0.006352095657146284
7112.57205078	0.0287074418526675	3	225525	5708	792300	205	20551.9179688	84791.109375	15167.3330078	255.403259277	789.336853027	239995952	495.967987061	7112.60205078	0.021211773843114498	0.007495668009553001
7112.66921875	0.0297353560660425	3	225795	5687	789145	206	21193.234375	85364.796875	15088.4638672	254.407287598	833.61126709	239995904	495.895996094	7112.69921875	0.021405539361480024	0.008329816704562475
7112.76492188	0.0308787160112285	3	225850	5606	785931	204	21884.4746094	86361.5	15203.0830078	251.406982422	753.215332031	239995840	495.822998047	7112.79492188	0.021599537662436438	0.009279178348792064
7112.87283203	0.0320756722931919	3	225835	5749	782721	206	22601.2519531	87574.2265625	15329.9902344	277.57510376	784.451416016	239996064	495.753997803	7112.90283203	0.021822519200762072	0.010253153092429829
7112.96902344	0.0338965290397867	3	225753	5710	779703	206	23684.8984375	88546.9296875	15359.1269531	264.517730713	811.657104492	239995856	495.680999756	7112.99902344	0.022025504315358657	0.011871024724428046
7113.06619141	0.0356100490977804	3	225723	5693	776496	205	24709.1386719	90029.140625	15378.7109375	271.584259033	768.482910156	239995904	495.609008789	7113.09619141	0.02223500233506902	0.013375046762711378
7113.173125	0.0372015726191296	3	225663	5688	773401	205	25656.6445313	90608.0625	15059.4228516	245.441131592	774.547851563	239995920	495.537994385	7113.203125	0.022471207582485622	0.014730365036643975
7113.26980469	0.0387939302051075	3	225476	5704	770156	205	26589.1132813	91771.828125	15062.5703125	265.579284668	847.03692627	239995824	495.466003418	7113.29980469	0.02269029493837106	0.016103635266736437
7113.36599609	0.0410133047502944	3	225434	5756	766996	206	27912.9902344	92887.421875	15045.5498047	270.628753662	821.946777344	239995840	495.394012451	7113.39599609	0.02291389703551714	0.018099407714777263
7113.47292969	0.0428745527828525	3	225416	5739	763831	204	29025.2128906	94228.3125	15105.2246094	267.634033203	802.902099609	239995824	495.322998047	7113.50292969	0.023169528487477005	0.019705024295375496
7113.57009766	0.0439550825932664	3	225407	5731	760686	205	29671.1933594	95292.8046875	14979.4853516	273.689788818	805.976196289	239995824	495.252990723	7113.60009766	0.02340869583695536	0.02054638675631104
7113.66580078	0.0455041494232582	3	225379	5727	757476	207	30594.9179688	96311.15625	15248.1513672	275.720550537	803.010925293	239995856	495.180999756	7113.69580078	0.023651067812924538	0.021853081610333662
7113.77419922	0.046693928973836	3	225295	5712	754175	206	31295.7382813	97023.9296875	15038.5390625	281.771331787	835.250732422	239995952	495.109985352	7113.80419922	0.023934242436196795	0.022759686537639205
7113.86990234	0.0472896757218934	3	225223	5712	750579	206	31642.4609375	97293.3359375	15072.0078125	287.81427002	842.309570313	239995856	495.037994385	7113.89990234	0.024192319691962724	0.02309735602993068
7113.96707031	0.0486213504366944	3	225199	5693	746816	205	32435.7890625	98400.2734375	14990.5703125	273.74520874	805.132995605	239995872	494.966003418	7113.99707031	0.024462500983664162	0.024158849453030234
7114.07400391	0.0493533796406245	3	225137	5693	742547	203	32864.9648438	99074.9296875	15211.6455078	268.724975586	822.278320313	239996000	494.894989014	7114.10400391	0.024769811607628634	0.024583568032995867
7114.17117188	0.0498900151657933	3	225074	5689	738589	206	33176.9414063	99537.3828125	15177.875	266.719940186	755.874267578	239995808	0	7114.20117188	0.025058559656857184	0.024831455508936114
7114.266875	0.0496750273572105	3	225926	5710	735305	208	33174.0703125	99132.234375	15368.7099609	262.687194824	846.436523438	239995872	497.808990479	7114.296875	0.025352204408055537	0.024322822949154964
7114.37478516	0.0491652316929416	3	227047	5704	733114	206	33031.9296875	99502.1875	15036.9316406	260.680389404	851.488891602	239995952	500.084991455	7114.40478516	0.025694798652291993	0.023470433040649604
7114.47097656	0.0501205419398399	3	227040	5707	730416	208	33607.2539063	100703.765625	15232.3759766	273.78616333	809.279724121	239996080	500.011993408	7114.50097656	0.026010890510863544	0.024109651428976354
7114.56814453	0.0494281104402051	3	227005	5724	727116	207	33185.2578125	100121.59375	15382.78125	303.971740723	800.190490723	239995904	499.940002441	7114.59814453	0.026340848412494674	0.023087262027710425
7114.67507813	0.049471699612538	3	226940	5695	723522	205	33202.5742188	99744.5703125	14996.9179688	282.827789307	836.405273438	239995968	499.886993408	7114.70507813	0.026716827864015323	0.022754871748522677
7114.77175781	0.0501991933911784	3	226370	5693	719566	205	33556.90625	100694.726563	15471.9306641	253.654708862	811.292419434	239995968	499.812988281	7114.80175781	0.02706878738382153	0.023130406007356868
7114.86794922	0.0505870747093173	3	226306	5725	715484	206	33780.96875	100509.726563	15294.59375	303.979400635	810.276245117	239995968	499.742004395	7114.89794922	0.02743071757970014	0.023156357129617163
7114.96511719	0.0504504150789898	3	226258	5707	712038	206	33692.2148438	100433.265625	15281.4267578	260.69619751	840.468383789	239995808	499.667999268	7114.99511719	0.027808619108240337	0.022641795970749463
7115.07205078	0.0506607218369801	3	226236	5690	708540	208	33815.8125	100795.265625	15278.7685547	284.860107422	817.337097168	239995888	499.595001221	7115.10205078	0.028239265648378076	0.022421456188602026
7115.16921875	0.0507866307273509	3	226184	5737	705146	205	33884.1523438	100739.007813	15042.1757813	271.773773193	805.25567627	239995968	499.522003174	7115.19921875	0.028644438248075506	0.022142192479275395
7115.26492188	0.0509479630322581	3	226042	5712	702389	205	33960.1953125	100993.382813	15396.7392578	268.758453369	841.505859375	239996016	499.45098877	7115.29492188	0.029056803126001413	0.021891159906256685
7115.37283203	0.0508879454717043	3	226032	5714	699748	206	33923.234375	100665.5625	15196.1025391	283.851165771	849.540344238	239995808	499.37701416	7115.40283203	0.029538082026228832	0.021349863445475466
7115.46902344	0.0502498099269297	3	225924	5693	697128	207	33524.7578125	100254.351563	15097.0615234	256.667144775	812.276062012	239995904	499.304992676	7115.49902344	0.02998210625392367	0.020267703673006027
7115.56619141	0.0498055504584588	3	225937	5698	694550	206	33260.6992188	100092.484375	15223.7275391	307.997406006	779.052246094	239995984	499.231994629	7115.59619141	0.03044541839096484	0.019360132067493964
7115.673125	0.0492835543201624	3	225941	5730	691965	206	32948.7148438	99656.0078125	15299.7753906	294.903900146	866.594726563	239995936	499.158996582	7115.703125	0.030972944030573865	0.01831061028958853
7115.76980469	0.0483775186468344	3	225878	5711	689972	208	32396.6816406	98948.203125	15258.8173828	251.612976074	807.174438477	239996096	499.087005615	7115.79980469	0.03146623791643135	0.01691128073040305
7115.86697266	0.0471283679441696	3	225793	5754	687344	206	31636.1640625	97655.265625	15332.0068359	268.700073242	805.09387207	239996000	499.015014648	7115.89697266	0.031978085604042174	0.015150282340127427
7115.97390625	0.0464582421247413	3	225724	5731	684566	205	31225.4511719	97597.96875	15246.4091797	223.412734985	797.040039063	239996000	498.942993164	7116.00390625	0.03256046816541575	0.013897773959325545
7116.07009766	0.0455278163958021	3	225860	5720	682075	205	30686.8339844	96991.71875	15370.5878906	261.644165039	802.039978027	239995808	498.871002197	7116.10009766	0.03310186935679431	0.01242594703900779
7116.16677734	0.0450849295037479	3	226071	5738	680242	206	30450.1777344	96395.5859375	15279.4277344	270.690612793	812.071838379	239995952	498.79901123	7116.19677734	0.03366315111765965	0.011421778386088252
7116.27419922	0.0436149996194458	3	225995	5730	678701	208	29558.5292969	95834.6171875	15426.7851563	250.555709839	809.023254395	239995936	498.726013184	7116.30419922	0.034307424583505726	0.009307575035940076
7116.37087891	0.0438566252312954	3	225957	5743	676884	208	29699.0117188	96150.28125	15353.6464844	257.604766846	852.309509277	239995968	498.652008057	7116.40087891	0.03490626998607529	0.008950355245220115
7116.46804688	0.0422949998433067	3	225937	5730	675026	208	28760.140625	94526.828125	15283.6044922	260.596008301	797.886657715	239995936	498.579986572	7116.49804688	0.035526691684908664	0.006768308158398038
7116.57498047	0.041790318360798	3	225900	5741	673324	207	28453.2988281	94003.1328125	15287.1083984	288.758728027	805.908508301	239995808	498.509002686	7116.60498047	0.036231444727436224	0.005558873633361779
7116.67214844	0.0421013835215957	3	225915	5738	671595	204	28642.265625	94441.3984375	15184.9179688	265.625396729	798.88848877	239995856	498.437011719	7116.70214844	0.0368922450708996	0.0052091384506961005
7116.76785156	0.0418213520013923	3	225864	5830	670134	206	28468.3710938	93991.078125	15189.5029297	277.691131592	782.767028809	239996000	498.364990234	7116.79785156	0.03756248375467899	0.004258868246713315
7116.86501953	0.0420146601219042	3	225808	5830	668978	207	28577.7050781	94351.9375	15167.7255859	259.58694458	824.037658691	239995872	498.292999268	7116.89501953	0.0382630767692571	0.003751583352647095
7116.97195313	0.0416639035733942	3	225769	5666	667710	206	28363.0761719	93636.25	15036.2236328	254.544296265	773.693969727	239996032	498.239013672	7117.00195313	0.03905796366251743	0.0026059399108767714
7117.06912109	0.042036934355591	3	225697	5676	666465	204	28578.0585938	94545.9140625	15205.1416016	253.55317688	846.183410645	239995872	498.166992188	7117.09912109	0.039802397383006366	0.002234536972584633
7117.16580078	0.0427267586927301	3	225587	5679	665023	207	28977.78125	94686.6796875	15243.5205078	280.722259521	818.018615723	239996032	498.093994141	7117.19580078	0.04056442488738504	0.002162333805345057
7117.27322266	0.0428305587029724	3	225250	5698	663599	205	28997.1210938	94270.53125	14965.4121094	275.683929443	808.941162109	239996064	498.023010254	7117.30322266	0.04143656525888689	0.0013939934440855076
7117.36990234	0.0431699627606728	3	225064	5663	662303	206	29176.4804688	94938.9921875	15140.1347656	255.572158813	818.032165527	239996000	497.950012207	7117.39990234	0.04224482531202242	9.251374486503802e-4
7117.46609375	0.0434568327267706	3	225077	5656	660680	204	29350.0859375	95226.4609375	15202.7998047	283.750701904	831.127929688	239995952	497.87701416	7117.49609375	0.043071350205001024	3.854825217695784e-4
7117.57400391	0.0443471724216675	3	225030	5667	659574	203	29876.4414063	95794.453125	15342.2275391	287.786254883	822.102722168	239996064	497.807006836	7117.60400391	0.044025583082135854	3.21589339531643e-4
7117.67117188	0.0447472585914547	3	225020	5680	658738	204	30114.6328125	96167.375	15108.1328125	261.630126953	797.971862793	239995856	497.734985352	7117.70117188	0.04491888693989632	-1.716283484416159e-4
7117.766875	0.0453089520737451	3	224978	5701	657666	208	30445.0078125	96324.2265625	15115.3349609	291.821258545	744.647399902	239996048	497.662994385	7117.796875	0.04587108694962306	-5.621348758779593e-4
7117.87478516	0.0471836986249793	3	224936	5663	656668	207	31559.46875	97544.734375	15054.1484375	222.405700684	817.164855957	239995888	497.589996338	7117.90478516	0.04704601279508366	1.3768582989564376e-4
7117.97097656	0.0486139282583804	3	224881	5730	656012	206	32406.1640625	98673.7109375	15222.3115234	279.788604736	823.262878418	239995904	497.518005371	7118.00097656	0.048127911061707565	4.8601719667283605e-4
7118.31521484	0.051719277292953	1	75107	1912	218298	67	11443.0058594	33722.1367188	5101.43847656	84.5542297363	266.748474121	79998760	497.483001709	7118.34521484	0.05214179825722467	-4.2252096427166513e-4
7118.67019531	0.0578250571137198	1	75114	1909	217821	68	12662.3232422	35070.7734375	5042.37548828	99.6795501709	279.908233643	79998768	497.446014404	7118.70019531	0.05716349737717395	6.615597365458442e-4
7119.02419922	0.0621656206478555	1	75080	1892	217329	70	13522.421875	36310.984375	5242.99755859	81.5756378174	273.933013916	79998624	497.411010742	7119.05419922	0.06281673920883327	-6.511185609777634e-4
7119.36794922	0.0709806105698668	1	75065	1894	216627	69	15277.0869141	38433.9804688	5091.01904297	92.6922073364	289.159393311	79998648	497.37399292	7119.39794922	0.07078686182812512	1.9374874174168943e-4
7119.72292969	0.0811539060979924	1	75015	1895	215733	68	17293.6484375	40675.4960938	5016.64013672	91.7247848511	273.158416748	79998736	497.338012695	7119.75292969	0.08114157395642867	1.2332141563736743e-5
7120.06716797	0.0929944607609695	1	74988	1883	214736	70	19645.3476563	43062.9492188	5033.10546875	96.8098831177	272.277801514	79998896	497.302001953	7120.09716797	0.09297983884023373	1.4621920735771732e-5
7120.42117188	0.106782364269977	1	74925	1894	213550	70	22372.1738281	46532.3984375	5017.34082031	98.8936843872	272.462188721	79998784	497.265014648	7120.45117188	0.10706618485894719	-2.8382058897018225e-4
7120.76492188	0.122659591215155	1	74894	1902	212326	70	25520.5371094	50159.1523438	5132.98876953	110.071960449	313.048706055	79998752	497.230010986	7120.79492188	0.1223982660765948	2.613251385601978e-4
7121.11990234	0.143453266925781	1	74871	1893	210878	70	29646.65625	55211.7382813	5173.43212891	105.126403809	321.44418335	79998840	497.213012695	7121.14990234	0.13857209841722593	0.004881168508555078
7121.47488281	0.162612357166532	1	74843	1924	209309	68	33443.1796875	59827.296875	5182.14990234	98.1391143799	300.487823486	79998672	497.175994873	7121.50488281	0.1547459312134366	0.00786642595309539
7121.81912109	0.185711737242786	1	74812	1907	207709	67	38017.9726563	65108.2617188	5269.52685547	124.57270813	327.129974365	79998608	497.140991211	7121.84912109	0.17043032191466723	0.015281415328118775
