Repository: ellison2811/FeRedoxImaging

# Data processing for quantitative Fe redox imaging

This repository provides the processing code used in *Ellison, E.T., Mayhew, L.E., Miller, H.M., and Templeton, A.S. (2020) [Quantitative microscale Fe redox imaging by multiple energy X-ray fluorescence mapping at the Fe K pre-edge peak](https://doi.org/10.2138/am-2020-7359). _American Mineralogist_, 105, 1812–1829*.
The raw XRF multiple energy map, XANES spectra, and calibration data are included. The code completes all of the processing steps and generates the data figures as well as the supplemental information.

File: data/peakfit_spectra/spline_residuals/normed_shifted_OM14_07_004_001.xdi
# XDI/1.2.2 XASSCAN/2.0
# Beamline.focusing: K-B
# Beamline.name: 2-3
# Facility.name: SSRL
# Facility.xray_source: bend magnet
# column.11: SCA4.1
# column.10: SCA3.1
# column.13: SPEAR
# column.12: TIME1
# column.1: energy
# column.3: I0
# column.2: rtc
# column.5: I2
# column.4: I1
# column.7: FF1
# column.6: Lytle
# column.9: SCA2.1
# column.8: ICR1
# Mono.name: Si 111 phi 90
# Mono.d_spacing: 3.135601
# Scan.start_time: Thu Jun 23 08:02:48
# Element.symbol: H
# Element.edge: K
# ///
# 
# 
# 
# 
# 
# TABLE: 194.506506	HORZ: 64.362000	VERT: 25.203000	TUNE: 5.341421	XAXIS: -2.454530	YAXIS: 0.500650	ZAXIS: 4.368735	PHI: -20.000000	DETECTOR: 6.000000	SRSI0: 6.000000	SRSI1: 6.000000	MONO: 7119.999873	MONVTRAN: 4.059246	SVGAP: 0.250074	SVTRANS: 5.250000	SHGAP: 0.250074	SHTRANS: -0.700000	MONVGAP: 2.000254	
# XASSCAN.TIME1OFFSET: 0.0
# XASSCAN.SCA2.1OFFSET: 0.0
# XASSCAN.SCA3.1OFFSET: 0.0
# XASSCAN.SPEAROFFSET: 0.0
# XASSCAN.regionfile: FeXANES_fine4.rgn
# XASSCAN.FF1OFFSET: 0.0
# XASSCAN.I2OFFSET: 0
# XASSCAN.I0OFFSET: 0
# XASSCAN.SCA4.1OFFSET: 0.0
# XASSCAN.datapoints: 287
# XASSCAN.LytleOFFSET: 0
# XASSCAN.I1OFFSET: 0
# XASSCAN.detectorfile: vortex_2X.det
# XASSCAN.ICR1OFFSET: 0.0
# 
# Energy Shift Applied: -0.0149999999994179
# 
# Normalized and flattened: Linear prefit from start to 7050 Quadratic postfit from 7222 to end E0= 7122 edgestep= 1.97042641760448
# 
# Exponential Baseline subtraction through (x,y)=( 7109.767 , 0.0163 ) and (x,y)=( 7117.11 , 0.0482 ): y=exp( -1052.63072534905 + 0.14747535902495 x)
# 
# Calculated Centroid Position (eV): 7114.28554907495
# Calculated Integrated Intensity (A.U.): 0.0635168641861095
# 
# Background fit for peak fitting: smoothing spline fit from 7105 to 7110.5 and from 7117.4 to 7121 with smoothing parameter = 0.5
# 
#------
#	energy	Normalized Fluorescence	rtc	I0	I1	I2	Lytle	FF1	ICR1	SCA2.1	SCA3.1	SCA4.1	TIME1	SPEAR	OriginalEnergy	spline.background	bgsub
7100.38294922	0.00767652122034129	1	75485	2021	278214	70	1751.01464844	14717.7216797	2214.34155273	47.1349868774	149.427932739	79998776	495.584014893	7100.39794922	0.005507633165219363	0.002168888055121927
7100.78919922	0.00730896291767183	1	75483	2028	278297	67	1696.91821289	14891.1533203	2280.61010742	35.1017379761	137.398223877	79998792	495.54800415	7100.80419922	0.005967104994715391	0.0013418579229564388
7101.18421875	0.00797305871546148	1	75477	2027	278351	68	1796.15002441	14735.7636719	2263.48999023	48.1380271912	133.382446289	79998704	495.511993408	7101.19921875	0.006413875077510481	0.001559183637950999
7101.58021484	0.00865569926967239	1	75484	1990	278396	69	1898.45227051	14753.8251953	2229.40283203	53.1526527405	157.452194214	79998608	495.476013184	7101.59521484	0.006861749657068989	0.0017939496126034007
7101.98597656	0.00899645328338052	1	75479	2007	278237	68	1949.6229248	14816.9755859	2185.30249023	44.1272659302	148.428085327	79998744	495.440002441	7102.00097656	0.007320669238184337	0.0016757840451961832
7102.38197266	0.00857389231428579	1	75444	2020	278153	67	1886.50463867	14986.4023438	2306.73071289	39.1141319275	134.39213562	79998848	495.403991699	7102.39697266	0.007768543829052801	8.053484852329883e-4
7102.78822266	0.00881971783377841	1	75442	2037	278190	70	1923.61523438	14992.4169922	2169.33251953	42.122959137	148.433288574	79998608	495.368011475	7102.80322266	0.008228015658548828	5.917021752295821e-4
7103.18421875	0.0090592746027363	1	75437	2024	278041	68	1959.69848633	14941.2724609	2246.5324707	36.1049880981	139.40536499	79998576	495.333007813	7103.19921875	0.008675890238106308	3.8338436462999163e-4
7103.58998047	0.00923077863943637	1	75438	2032	277988	68	1985.83483887	15099.6552734	2300.76000977	36.106086731	117.344779968	79998584	495.29699707	7103.60498047	0.009134809819221655	9.596882021471569e-5
7103.98597656	0.00986893827457189	1	75433	2027	277967	70	2081.15844727	15208.921875	2276.73706055	42.1246528625	137.406600952	79998784	495.261993408	7104.00097656	0.009582684398780163	2.8625387579172754e-4
7104.38197266	0.00992724177470388	1	75424	2016	277842	70	2090.17724609	15181.8759766	2220.5625	49.1452407837	130.3853302	79998768	495.244995117	7104.39697266	0.010030558989648627	-1.0331721494474637e-4
7104.78822266	0.0106042673794576	1	75425	2036	277765	70	2191.44189453	15106.6728516	2173.38891602	49.1444625854	115.339050293	79998864	495.191009521	7104.80322266	0.010490030819144654	1.1423656031294555e-4
7105.18421875	0.0108660303639201	1	75415	2018	277683	68	2230.65136719	15320.2158203	2262.74707031	44.1315917969	148.442626953	79998840	495.17300415	7105.19921875	0.010937905398702133	-7.187503478203391e-5
7105.58021484	0.0114834235065755	1	75418	2017	277500	70	2323.09033203	15680.1337891	2262.90649414	44.1347007751	138.422470093	79998848	495.119995117	7105.59521484	0.011244346546956684	2.3907695961881623e-4
7105.98695313	0.0108768026902599	1	75421	2003	277424	69	2233.65039063	15297.1591797	2190.52197266	35.1045188904	141.421066284	79998856	495.101989746	7106.00195313	0.01117567221403135	-2.9886952377145004e-4
7106.38294922	0.011866097645996	1	75387	2040	277326	67	2380.19970703	15544.7744141	2200.65673828	43.1304626465	151.458145142	79998864	495.065002441	7106.39794922	0.011700049285296334	1.6604836069966655e-4
7106.79017578	0.0120870048202412	1	75375	2021	277199	68	2413.24902344	15428.5039063	2233.7097168	56.1687240601	127.382644653	79998864	495.029998779	7106.80517578	0.012186887632440125	-9.988281219892522e-5
7107.18617188	0.0127656477297219	1	75374	2024	277089	69	2514.61010742	15545.796875	2243.79052734	34.1032104492	133.4037323	79998792	494.994995117	7107.20117188	0.012502465659833784	2.631820698881168e-4
7107.58216797	0.0121907837377058	1	75423	2007	276970	67	2431.41333008	15671.0898438	2268.91796875	38.1162147522	138.422042847	79998864	494.959014893	7107.59716797	0.01260301806504382	-4.1223432733802044e-4
7107.98890625	0.0138908941721436	1	75383	2029	276761	69	2683.27075195	15838.5351563	2228.87011719	37.1143989563	160.4947052	79998624	494.92300415	7108.00390625	0.013520916348794007	3.6997782334959387e-4
7108.08607422	0.0137341509671707	3	226158	6066	829863	204	7980.7265625	47757.2460938	6907.40087891	135.419570923	449.392333984	239996000	494.851989746	7108.10107422	0.013697671412276523	3.6479554894176466e-5
7108.18177734	0.0137643512697999	3	226075	6061	829180	208	7991.68701172	47606.8789063	6702.70556641	113.350151062	384.186798096	239995824	494.782012939	7108.19677734	0.013840259275299688	-7.590800549978766e-5
7108.28919922	0.0139306025446823	3	226011	6049	828312	206	8063.95214844	47687.0859375	6719.79296875	114.353843689	407.260162354	239995984	494.710998535	7108.30419922	0.013998773072948405	-6.817052826610555e-5
7108.38587891	0.0139659059524831	3	226544	6059	828117	207	8099.16992188	47899.6289063	6922.51318359	115.358505249	412.28125	239995776	496.723999023	7108.40087891	0.014162028742558567	-1.9612279007546682e-4
7108.48207031	0.0143449984012726	3	227758	6064	829278	205	8313.14257813	48472.1289063	6834.49316406	129.406951904	459.444854736	239995808	499.988006592	7108.49707031	0.014349015659783531	-4.017258510931668e-6
7108.58900391	0.0146691494549564	3	228013	6073	830851	205	8468.57714844	48370.8671875	6683.9765625	130.40927124	414.300201416	239995856	500.037994385	7108.60400391	0.014561358505181773	1.0779094977462697e-4
7108.68617188	0.0148657324746337	3	227977	6055	831155	207	8555.99414063	48624.5507813	6827.54052734	136.430435181	417.316619873	239995936	499.963989258	7108.70117188	0.014732836337036976	1.3289613759672435e-4
7108.781875	0.0148798124596674	3	227955	6095	831342	206	8561.93261719	48485.1640625	6805.40673828	128.403900146	440.385253906	239995872	499.891998291	7108.796875	0.01487407945500773	5.73300465967104e-6
7108.88880859	0.0149854542045392	3	227884	6088	831235	207	8607.19335938	48693.7265625	6821.55175781	131.41519165	384.213867188	239995888	499.820007324	7108.90380859	0.015013420855772378	-2.7966651233177556e-5
7108.98597656	0.0150323052134935	3	227873	6054	831166	205	8628.26074219	48695.734375	6860.67626953	159.503952026	423.337554932	239995920	499.744995117	7109.00097656	0.015139919592759316	-1.076143792658156e-4
7109.08216797	0.0153020622576865	3	227631	6069	830967	207	8740.53320313	48555.3476563	6779.35546875	125.395004272	410.292449951	239995856	499.67300415	7109.09716797	0.01527465381070336	2.740844698314107e-5
7109.18910156	0.0154154879285331	3	226880	6053	830584	208	8762.89257813	49064.703125	6829.73925781	131.418304443	425.353912354	239995840	499.601989746	7109.20410156	0.015431626162843153	-1.6138234310052874e-5
7109.28578125	0.0155944431670578	3	226798	6052	830318	208	8840.140625	49061.7148438	6642.14355469	139.443893433	444.414703369	239995872	499.528015137	7109.30078125	0.015576186500647229	1.8256666410570305e-5
7109.38197266	0.0158359096203629	3	227588	6076	830238	205	8979.65917969	49191.0546875	6936.13671875	135.432235718	461.472808838	239995856	499.454986572	7109.39697266	0.01571821828250203	1.1769133786086738e-4
7109.48890625	0.0158443568843395	3	227729	6062	830019	208	8989.50390625	48866.1992188	6918.93847656	119.37852478	430.364593506	239995808	499.382995605	7109.50390625	0.01587548651734445	-3.112963300494834e-5
7109.58607422	0.0160588810873955	3	227695	6064	829496	206	9084.85546875	48951.4257813	6870.82324219	119.379180908	432.373321533	239995968	499.311004639	7109.60107422	0.01603354601399142	2.5335073404082753e-5
7109.68177734	0.0160290358919726	3	227622	6050	829177	208	9068.99609375	49280.2929688	6794.72412109	115.368858337	401.282989502	239995952	499.239013672	7109.69677734	0.016218160190277407	-1.891242983048068e-4
7109.78919922	0.0164035394332695	3	227603	6066	829023	207	9236.6875	49536.9960938	6930.27441406	131.422409058	441.418762207	239995888	499.166992188	7109.80419922	0.016472094000495256	-6.855456722575787e-5
7109.88587891	0.0166856356880024	3	227613	6014	828397	207	9364.05566406	49468.8125	6853.99902344	133.428268433	407.307312012	239995968	499.093994141	7109.90087891	0.01672949438927406	-4.3858701271659584e-5
7109.98207031	0.0172377270869193	3	227569	5953	828079	208	9610.24902344	50118.5664063	6845.2578125	124.404510498	455.481048584	239996000	499.039001465	7109.99707031	0.016985870091234343	2.518569956849563e-4
7110.08900391	0.0174401466955566	3	227492	5923	828513	208	9698.22363281	49616.2265625	6777.82128906	126.406974792	391.259674072	239995920	498.967010498	7110.10400391	0.017240740761260875	1.9940593429572384e-4
7110.18617188	0.0171002834634534	3	227433	5925	828637	208	9543.84765625	49813.7539063	6779.91357422	146.473419189	389.258148193	239995840	498.894989014	7110.20117188	0.017452913948164613	-3.5263048471121175e-4
7110.281875	0.0177548474043447	3	227393	5985	828106	208	9835.89257813	49976.1875	6806.06884766	127.413139343	456.480133057	239995952	498.821990967	7110.296875	0.017671351356344643	8.349604800005767e-5
7110.38880859	0.0179188410487401	3	227328	5945	827274	207	9907.02929688	49825.7851563	6731.76318359	139.450836182	412.33303833	239995808	498.75	7110.40380859	0.017920382968659054	-1.5419199189542487e-6
7110.48597656	0.0181689503888566	3	227335	5947	826666	205	10019.8154297	50471.5664063	7000.92822266	119.391014099	411.347198486	239995840	498.678009033	7110.50097656	0.018145121433900714	2.3828954955885245e-5
7110.58216797	0.0183091264774273	3	227261	5898	825431	207	10079.765625	50095.53125	6735.89550781	149.485916138	435.415344238	239995792	498.606994629	7110.59716797	0.01836309384429219	-5.396736686488768e-5
7110.69007813	0.0193074950240191	3	227246	5941	824193	207	10526.6357422	50719.2109375	6797.36572266	129.425857544	449.478942871	239995936	498.533996582	7110.70507813	0.018602049450740163	7.054455732789372e-4
7110.78578125	0.0190484642753747	3	227185	5957	822828	208	10408.2929688	50781.4101563	6855.58789063	129.426437378	422.391693115	239996000	498.460998535	7110.80078125	0.018809570266201593	2.3889400917310663e-4
7110.88197266	0.0195766412686458	3	227123	6005	821877	207	10642.2675781	51074.2304688	6775.453125	138.458847046	419.389831543	239995856	498.389007568	7110.89697266	0.019014476908635138	5.621643600106606e-4
7110.98988281	0.0201733208034224	3	227111	6036	820812	206	10909.2167969	51166.4804688	6713.28662109	141.469650269	427.418945313	239995776	498.317993164	7111.00488281	0.01924055885117567	9.327619522467301e-4
7111.08607422	0.0206078522592471	3	227048	6016	819727	207	11101.0322266	51411.1796875	6900.01806641	144.48197937	439.466033936	239995808	498.246002197	7111.10107422	0.019439243281638825	0.0011686089776082736
7111.18324219	0.0208131396087407	3	226929	5950	818105	206	11187.4521484	51596.6875	6939.23046875	124.416503906	381.276397705	239995856	498.17098999	7111.19824219	0.019637731297399777	0.0011754083113409246
7111.29017578	0.0218874512140233	3	226679	5910	816709	203	11655.4619141	52186.3515625	6786.97900391	135.458618164	439.487976074	239995808	498.100006104	7111.30517578	0.01985418675121588	0.0020332644628074208
7111.38587891	0.0218292438838928	3	226317	5967	815060	206	11611.328125	52199.4140625	6838.16113281	137.465606689	452.532745361	239996000	498.028991699	7111.40087891	0.02004667272711502	0.0017825711567777819
7111.48304688	0.0231943368890622	3	226283	5836	813703	208	12218.6865234	52586.5	6743.00537109	139.475860596	424.448120117	239995840	497.957000732	7111.49804688	0.02024141573839289	0.0029529211506693076
7111.58998047	0.0238938280708794	3	226248	5763	812410	205	12529.1210938	53049.8359375	6744.21142578	136.469696045	431.485046387	239995984	497.884002686	7111.60498047	0.02045551755498191	0.003438310515897488
7111.68714844	0.0245675070125722	3	226259	5759	810980	205	12830.5175781	53474.09375	6687.20214844	137.477005005	428.486694336	239995920	497.812988281	7111.70214844	0.020650410894102012	0.003917096118470187
7111.78285156	0.0243333518833131	3	226182	5634	809416	208	12722.2304688	53582.40625	6736.41992188	149.519821167	443.542022705	239995888	497.739990234	7111.79785156	0.020843184826073925	0.003490167057239174
7111.88978516	0.025943011947997	3	226148	5627	807815	205	13438.0830078	54000.6367188	6726.56787109	156.54850769	452.585723877	239995968	497.667999268	7111.90478516	0.02106012631829482	0.004882885629702179
7111.98695313	0.0261496873584425	3	226136	5643	806348	204	13529.9042969	54565.328125	6932.54589844	138.490341187	421.492370605	239995936	497.596008301	7112.00195313	0.021259206294898185	0.004890481063544314
7112.08314453	0.0270807617506379	3	226060	5648	804427	207	13940.5283203	54756.890625	6883.45605469	135.481338501	424.508209229	239995968	497.523010254	7112.09814453	0.021458617700540552	0.005622144050097349
7112.17982422	0.0275370573216289	3	226045	5615	802429	208	14143.2802734	54783.9960938	6784.11767578	144.513748169	433.541259766	239995760	497.470001221	7112.19482422	0.02166186656699386	0.005875190754635041
7112.28675781	0.0289688281414731	3	225999	5623	800369	206	14778.4775391	55766.9570313	6743.40185547	113.410385132	461.670593262	239995904	497.398986816	7112.30175781	0.02189055884423018	0.007078269297242919
7112.38392578	0.0295686341169422	3	225964	5632	797985	208	15043.6923828	56032.7539063	6713.40722656	114.415969849	394.433990479	239995792	497.325012207	7112.39892578	0.02210244341706668	0.00746619069987552
7112.48011719	0.0307134928194876	3	225909	5651	795697	208	15550.0878906	56584.4453125	6857.17382813	124.45690918	455.672851563	239995808	497.255004883	7112.49511719	0.022316525479867812	0.008396967339619789
7112.58705078	0.0318114318132453	3	225881	5663	793241	207	16037.3203125	57011.7734375	6705.80419922	153.56803894	438.622436523	239995776	497.182006836	7112.60205078	0.022560155684129116	0.009251276129116182
7112.68421875	0.0330784652072824	3	225823	5682	790840	207	16597.4335938	57980.8085938	6906.98144531	130.490859985	422.589599609	239995984	497.111999512	7112.69921875	0.022787222917720076	0.010291242289562325
7112.77992188	0.0335526549940691	3	225790	5626	787844	204	16806.4121094	58154.375	6945.20507813	156.590835571	421.590698242	239995872	497.040985107	7112.79492188	0.02301665784391118	0.01053599715015792
7112.88783203	0.0354232956168244	3	225772	5656	784876	208	17637.75	59200.7460938	7025.98779297	114.439582825	448.723602295	239995856	496.970001221	7112.90283203	0.023282845636217183	0.012140449980607215
7112.98402344	0.0366057313229696	3	225731	5700	782304	204	18160.9160156	59337.1796875	6830.29541016	119.459899902	421.623168945	239995872	496.898010254	7112.99902344	0.02352734727723633	0.013078384045733266
7113.08119141	0.0384691296180597	3	225605	5687	779155	206	18979.5722656	60559.1875	6826.82324219	130.512802124	435.71194458	239995920	496.82699585	7113.09619141	0.023781751388389973	0.014687378229669725
7113.188125	0.0400214647593523	3	225602	5644	775927	205	19669.8691406	61017.7070313	6800.92333984	151.600143433	447.772644043	239995872	496.756011963	7113.203125	0.024070933590504603	0.0159505311688477
7113.28480469	0.0411582063526469	3	225607	5655	773078	208	20176.0742188	61936.7929688	6935.87011719	145.585006714	445.791320801	239995792	496.684997559	7113.29980469	0.024341226007143904	0.016816980345502996
7113.38099609	0.0424313461437654	3	225544	5671	769900	207	20736.6835938	62199.6992188	6704.05419922	142.575363159	426.722045898	239995792	496.614013672	7113.39599609	0.024618985504203085	0.017812360639562312
7113.48792969	0.0441021335227961	3	225841	5653	766632	207	21507.9824219	63766.1015625	6789.08740234	154.639770508	429.778045654	239995792	496.540985107	7113.50292969	0.02493869085480055	0.01916344266799555
7113.58509766	0.0451268243364029	3	225820	5662	763000	207	21962.3730469	64125.3554688	6788.2421875	164.685165405	444.850769043	239995776	496.471008301	7113.60009766	0.025239712491408835	0.019887111844994067
7113.68080078	0.0463054434394108	3	225790	5800	759686	205	22484.2617188	64619.0898438	6866.78808594	147.618865967	396.662963867	239995888	496.398010254	7113.69580078	0.025546479332546928	0.020758964106863873
7113.78919922	0.0484617221583983	3	225786	5919	756276	206	23443.6738281	65528.3515625	6822.00488281	141.602050781	435.853118896	239995920	496.32699585	7113.80419922	0.025906865542840957	0.022554856615557343
7113.88490234	0.0502583569264371	3	225724	5936	752870	206	24236.765625	67260.640625	7104.00097656	136.596084595	466.033721924	239995920	496.256011963	7113.89990234	0.026236983651464176	0.02402137327497292
7113.98207031	0.0505115080631593	3	225677	5949	748976	206	24344.7324219	66949.4609375	6863.81054688	166.724105835	420.827697754	239995888	496.184997559	7113.99707031	0.02658411811574347	0.02392738994741583
7114.08900391	0.0509678315569467	3	225674	5948	744862	205	24547.8105469	67066.9140625	6787.53320313	172.751663208	461.005889893	239995808	496.114013672	7114.10400391	0.02698066222277496	0.02398716933417174
7114.18617188	0.0521260637184855	3	225315	5922	741181	208	25023.4179688	67398.1328125	6811.78564453	142.623641968	462.020263672	239995952	496.041992188	7114.20117188	0.027354725845549568	0.024771337872935933
7114.281875	0.0526038619697026	3	225259	5925	737144	207	25229.7070313	68247.28125	6945.75292969	153.680435181	476.108032227	239995792	495.971008301	7114.296875	0.02773643092192886	0.02486743104777374
7114.38978516	0.0522071006381534	3	225206	5934	733219	207	25048.1972656	67811.6640625	6817.99511719	157.693756104	467.054779053	239995712	495.919006348	7114.40478516	0.02818322666299769	0.024023873975155707
7114.48597656	0.053050780674497	3	225015	5963	729535	206	25401.4570313	68241.2578125	6813.16357422	168.747085571	439.947753906	239995712	495.846008301	7114.50097656	0.028596689031623945	0.024454091642873054
7114.58314453	0.0530864282179199	3	224869	5971	725942	208	25401.2109375	68088.703125	6902.49169922	138.612319946	455.010009766	239995696	495.774993896	7114.59814453	0.029029392959312297	0.024057035258607605
7114.69007813	0.0546726064438585	3	224800	5950	722178	208	26096.5019531	68807.40625	6909.84716797	155.695068359	450.008972168	239995888	495.70300293	7114.70507813	0.02952365061665271	0.025148955827205787
7114.78675781	0.0533559152421062	3	224771	5981	717992	204	25510.4179688	67927.0859375	6872.28466797	124.548858643	426.881164551	239995808	495.631988525	7114.80175781	0.029987341299760734	0.023368573942345466
7114.88294922	0.0541675305534082	3	224683	5908	714207	208	25860.1855469	68056.5859375	6833.171875	126.558815002	436.929260254	239995872	495.562011719	7114.89794922	0.030465050418218512	0.023702480135189687
7114.98011719	0.0535650264739278	3	224662	5819	710522	203	25591.4921875	68351.6953125	6890.55810547	169.752807617	431.915435791	239995952	495.489990234	7114.99511719	0.030964668282843652	0.02260035819108415
7115.08705078	0.0538032570673791	3	224553	5815	706589	206	25684.96875	68396.8359375	6783.09814453	162.72203064	457.027923584	239995728	495.419006348	7115.10205078	0.03153490552974717	0.02226835153763193
7115.18421875	0.054416763839334	3	224540	5836	702751	206	25955.3613281	68506.265625	6851.45166016	120.535728455	466.071502686	239995840	495.348999023	7115.19921875	0.03207214733998819	0.022344616499345805
7115.27992188	0.0532300968918541	3	224564	5817	699855	204	25433.484375	68170	6695.61279297	152.675247192	430.905792236	239995792	495.278015137	7115.29492188	0.03261954765979778	0.020610549232056324
7115.38783203	0.0544015901623152	3	224454	5809	696750	205	25939.6308594	68712.0234375	6887.70361328	157.702987671	454.023895264	239995904	495.207000732	7115.40283203	0.033259097490653505	0.021142492671661697
7115.48402344	0.0539702621736871	3	224397	5836	694218	208	25742.7636719	68718.0390625	6960.02832031	137.613494873	442.974822998	239995856	495.136993408	7115.49902344	0.033849675126483764	0.020120587047203334
7115.58119141	0.053823528264005	3	224545	5845	691484	207	25695.2597656	68546.3828125	6866.53369141	160.714660645	465.068023682	239995840	495.066009521	7115.59619141	0.034466358351226155	0.019357169912778846
7115.688125	0.0527835805213531	3	224539	5850	688693	205	25234.9453125	67765.4921875	6784.82910156	154.680038452	432.90322876	239995888	495.062011719	7115.703125	0.03516897045091301	0.017614610070440094
7115.78480469	0.0522400115289152	3	225456	5821	686609	205	25096.9648438	68149.9296875	6848.27929688	150.666168213	467.065093994	239995760	498.303985596	7115.79980469	0.03582634427897507	0.01641366724994013
7115.88197266	0.0511262778956192	3	226902	5826	685682	208	24760.4296875	67500.5078125	6799.77734375	119.523414612	470.05847168	239995824	500.091003418	7115.89697266	0.03650872859573741	0.014617549299881794
7115.98890625	0.0502834681422202	3	226802	5823	684182	204	24373.3574219	67257.625	6888.05712891	149.653030396	462.016082764	239995712	500.019012451	7116.00390625	0.03728541841634885	0.012998049725871347
7116.08509766	0.0497340525420403	3	226732	5831	682508	208	24120.8183594	66980.6015625	6969.28564453	162.707061768	549.387390137	239995824	499.946014404	7116.10009766	0.03800764235181119	0.01172641019022911
7116.18177734	0.0488339490127916	3	226721	5806	680595	205	23717.9804688	66276.0234375	7055.3359375	152.656387329	461.986419678	239995920	499.87298584	7116.19677734	0.03875651777645524	0.010077431236336365
7116.28919922	0.0480317082667797	3	226682	5840	678487	206	23356.0625	66039.1484375	6917.63671875	144.61958313	425.824310303	239995728	499.799987793	7116.30419922	0.03961622110020486	0.008415487166574843
7116.38587891	0.0480417267381551	3	226624	5792	676657	205	23355.0019531	66001.0234375	6920.6328125	163.700942993	433.857696533	239995808	499.726989746	7116.40087891	0.04041534603183235	0.007626380706322752
7116.48304688	0.0474739054259189	3	226606	5810	675123	204	23100.0527344	65425.9609375	6861.12353516	140.596786499	474.012054443	239995744	499.67300415	7116.49804688	0.041243256041866426	0.006230649384052475
7116.58998047	0.0464079001897274	3	226546	5806	673654	207	22618.5683594	65126.8867188	6796.71728516	144.61100769	450.905151367	239995840	499.601013184	7116.60498047	0.042183641381930925	0.004224258807796477
7116.68714844	0.0468130165157014	3	226503	5880	672158	206	22795.5253906	65264.3984375	6943.40136719	139.591094971	479.028411865	239995984	499.529998779	7116.70214844	0.04306528030767048	0.0037477362080309204
7116.78285156	0.0468747567683672	3	226503	5812	670830	205	22823.5175781	65185.0898438	6764.60693359	135.57333374	430.821899414	239995952	499.458007813	7116.79785156	0.04395938043694498	0.0029153763314222203
7116.88001953	0.0471004581536329	3	226459	5798	669767	207	22920.2402344	65399.8398438	7013.75634766	148.630569458	420.785217285	239995728	499.385986328	7116.89501953	0.044893801793996164	0.0022066563596367383
7116.98695313	0.0472988636905832	3	226426	5817	668394	206	23005.9082031	65599.578125	6905.38818359	148.632553101	440.876281738	239995744	499.313995361	7117.00195313	0.0459537439185747	0.0013451197720084976
7117.08412109	0.0481363620476239	3	225991	5805	667239	208	23335.0898438	66109.4375	7006.05029297	163.702148438	449.929840088	239995840	499.239990234	7117.09912109	0.04694614793744402	0.001190214110179881
7117.18080078	0.0482910429662015	3	226371	5798	665872	206	23443.7636719	66248.9296875	6983.01367188	146.630233765	438.886352539	239995792	499.170013428	7117.19580078	0.047961723482692335	3.293194835091648e-4
7117.28822266	0.049232539665456	3	226311	5778	664153	207	23857.8808594	66463.7265625	6979.09570313	155.671295166	436.88394165	239995792	499.096984863	7117.30322266	0.04912367767221069	1.0886199324531415e-4
7117.38490234	0.0507336084424755	3	226255	5775	662736	207	24521.6230469	67019.7421875	6977.33789063	144.628860474	509.214111328	239995840	499.023986816	7117.39990234	0.050200153993750996	5.334544487245046e-4
7117.48109375	0.0515184522115054	3	226225	5823	661496	206	24868.6621094	67347.953125	6722.37304688	157.68901062	408.78616333	239995952	498.95300293	7117.49609375	0.05130057627009227	2.1787594141313427e-4
7117.58900391	0.0524210205499341	3	226193	5785	660077	208	25267.9082031	68266.3515625	7055.24658203	153.680618286	445.975158691	239995936	498.881011963	7117.60400391	0.052579216647314395	-1.581960973802976e-4
7117.68617188	0.0538758068834595	3	226185	5820	658976	207	25915.828125	68895.6953125	6955.08496094	145.650970459	451.015777588	239995840	498.808990479	7117.70117188	0.05380168818790449	7.411869555500744e-5
7117.781875	0.0552185859261817	3	226116	5809	658135	207	26506.6269531	69560.2578125	6884.06835938	150.680023193	464.094482422	239995872	498.736999512	7117.796875	0.05508993673353863	1.2864919264306968e-4
7117.88978516	0.0564585024436071	3	226074	5800	657053	205	27054.53125	69810.1953125	6954.49707031	132.60055542	444.010955811	239995792	498.665008545	7117.90478516	0.05667400129363053	-2.154988500234281e-4
7117.98597656	0.058146696503607	3	225996	5820	655795	206	27797.4023438	71205.5625	7004.35449219	138.640411377	456.106872559	239995792	0	7118.00097656	0.058243447469927795	-9.675096632079383e-5
7118.33021484	0.0654135657097372	1	75315	1942	218183	68	10342.6552734	25168.9355469	2318.35473633	55.2706985474	144.708740234	79998800	498.557006836	7118.34521484	0.06514082600898374	2.727397007534632e-4
7118.68519531	0.0742282388716542	1	75267	1945	217666	67	11643.8896484	26434.2890625	2324.95825195	47.2429924011	144.744491577	79998672	498.520996094	7118.70019531	0.07445824892068782	-2.300100490336271e-4
7119.03919922	0.0871790309872436	1	75243	1932	217054	68	13560.8085938	28731.703125	2409.46948242	56.3148155212	148.832000732	79998880	498.485992432	7119.05419922	0.08718348694582163	-4.455958578036823e-6
7119.38294922	0.103156595480589	1	75212	1931	216325	70	15923.6132813	31510.4492188	2377.57470703	50.3083953857	166.017700195	79998680	498.450012207	7119.39794922	0.10309224802002757	6.43474605614286e-5
7119.73792969	0.122006663713489	1	75179	1938	215427	68	18709.5136719	35046.734375	2346.99584961	69.4734954834	160.091094971	79998792	498.414001465	7119.75292969	0.12321939603331475	-0.0012127323198257434
7120.08216797	0.147165737858032	1	75154	1930	214396	70	22429.5058594	39328.890625	2401.36206055	55.4237976074	187.433197021	79998784	498.394989014	7120.09716797	0.14511962054642058	0.0020461173116114173
7120.43617188	0.163963789021686	1	75111	1952	213205	67	24903.3320313	42422.6054688	2449.1940918	67.5570220947	192.587921143	79998656	498.359008789	7120.45117188	0.16511135686710768	-0.0011475678454216653
7120.77992188	0.185266709394434	1	75118	1919	211974	70	28059.3144531	45909.8945313	2404.44995117	67.6030807495	176.575210571	79998592	498.321990967	7120.79492188	0.18500817077877574	2.585386156582492e-4
7121.13490234	0.209427185323421	1	75085	1927	210582	70	31622.0546875	50314.6601563	2477.21069336	87.8586807251	180.766708374	79998592	498.286010742	7121.14990234	0.20589867085004754	0.003528514473373462
7121.48988281	0.236354363540726	1	75042	1942	209002	68	35586.0625	55148.4804688	2504.82202148	65.7035675049	190.034927368	79998832	498.25	7121.50488281	0.22678917150986377	0.00956519203086223
7121.83412109	0.260080176520189	1	75003	1932	207260	70	39074.4765625	59129.796875	2535.09667969	74.8591995239	189.171218872	79998680	498.214996338	7121.84912109	0.2470474973142417	0.013032679205947306
