Repository: ellison2811/FeRedoxImaging

# Data processing for quantitative Fe redox imaging

This repository provides the processing code used in *Ellison, E.T., Mayhew, L.E., Miller, H.M., and Templeton, A.S. (2020) [Quantitative microscale Fe redox imaging by multiple energy X-ray fluorescence mapping at the Fe K pre-edge peak](https://doi.org/10.2138/am-2020-7359). _American Mineralogist_, 105, 1812–1829*.
The raw XRF multiple energy map, XANES spectra, and calibration data are included. The code completes all of the processing steps and generates the data figures as well as the supplemental information.

File: data/peakfit_spectra/spline_residuals/normed_shifted_OM14_07_006_001.xdi
# XDI/1.2.2 XASSCAN/2.0
# Beamline.focusing: K-B
# Beamline.name: 2-3
# Facility.name: SSRL
# Facility.xray_source: bend magnet
# column.11: SCA4.1
# column.10: SCA3.1
# column.13: SPEAR
# column.12: TIME1
# column.1: energy
# column.3: I0
# column.2: rtc
# column.5: I2
# column.4: I1
# column.7: FF1
# column.6: Lytle
# column.9: SCA2.1
# column.8: ICR1
# Mono.name: Si 111 phi 90
# Mono.d_spacing: 3.135601
# Scan.start_time: Thu Jun 23 08:40:27
# Element.symbol: H
# Element.edge: K
# ///
# 
# 
# 
# 
# 
# TABLE: 194.506506	HORZ: 64.362000	VERT: 25.203000	TUNE: 5.341421	XAXIS: 2.298520	YAXIS: -3.443000	ZAXIS: 3.877840	PHI: -20.000000	DETECTOR: 6.000000	SRSI0: 6.000000	SRSI1: 6.000000	MONO: 7528.388002	MONVTRAN: 4.059246	SVGAP: 0.250074	SVTRANS: 5.250000	SHGAP: 0.250074	SHTRANS: -0.700000	MONVGAP: 2.000254	
# XASSCAN.TIME1OFFSET: 0.0
# XASSCAN.SCA2.1OFFSET: 0.0
# XASSCAN.SCA3.1OFFSET: 0.0
# XASSCAN.SPEAROFFSET: 0.0
# XASSCAN.regionfile: FeXANES_fine4.rgn
# XASSCAN.FF1OFFSET: 0.0
# XASSCAN.I2OFFSET: 0
# XASSCAN.I0OFFSET: 0
# XASSCAN.SCA4.1OFFSET: 0.0
# XASSCAN.datapoints: 287
# XASSCAN.LytleOFFSET: 0
# XASSCAN.I1OFFSET: 0
# XASSCAN.detectorfile: vortex_2X.det
# XASSCAN.ICR1OFFSET: 0.0
# 
# Energy Shift Applied: -0.0149999999994179
# 
# Normalized and flattened: Linear prefit from start to 7050 Quadratic postfit from 7222 to end E0= 7122 edgestep= 0.812049578395463
# 
# Exponential Baseline subtraction through (x,y)=( 7110.232 , 0.0169 ) and (x,y)=( 7117.17 , 0.0493 ): y=exp( -1101.44498363901 + 0.154336115644498 x)
# 
# Calculated Centroid Position (eV): 7114.29872111046
# Calculated Integrated Intensity (A.U.): 0.0740691126316795
# 
# Background fit for peak fitting: smoothing spline fit from 7105 to 7110.2 and from 7117.3 to 7121 with smoothing parameter = 0.5
# 
#------
#	energy	Normalized Fluorescence	rtc	I0	I1	I2	Lytle	FF1	ICR1	SCA2.1	SCA3.1	SCA4.1	TIME1	SPEAR	OriginalEnergy	spline.background	bgsub
7100.38294922	0.00679621269671853	1	75911	1919	279846	70	674.417907715	10805.5429688	962.022521973	37.0779533386	114.24017334	79998664	498.026000977	7100.39794922	8.296737198148531e-5	0.006713245324737045
7100.78919922	0.00851868573895194	1	75899	1918	279743	70	780.644775391	10815.5888672	958.018493652	45.0950126648	122.257591248	79998776	497.989990234	7100.80419922	8.842046899805566e-4	0.007634481048971383
7101.18421875	0.00813958135799099	1	75915	1937	279666	70	757.605102539	10876.6953125	972.059448242	47.0997886658	110.233551025	79998664	497.95300293	7101.19921875	0.0016632924161935	0.006476288941797489
7101.58021484	0.00771527520081049	1	75913	1942	279533	70	731.595458984	11201.2714844	1072.33862305	52.1136512756	133.290679932	79998856	497.917999268	7101.59521484	0.00244430618872234	0.00527096901208815
7101.98597656	0.00814516891256807	1	75950	1932	279452	68	758.63671875	11086.0507813	1020.2010498	35.0756759644	113.24432373	79998800	497.881988525	7102.00097656	0.003244580483565256	0.004900588429002813
7102.38197266	0.00901833465413742	1	75958	1924	279335	70	812.741760254	11003.9199219	957.051025391	50.107383728	135.289932251	79998712	497.846008301	7102.39697266	0.004025594275816652	0.004992740378320769
7102.78822266	0.00860829963236676	1	75964	1929	279257	70	787.68347168	10980.8642578	1007.15258789	51.1092338562	121.259162903	79998568	497.809997559	7102.80322266	0.0048268315938157225	0.003781468038551037
7103.18421875	0.0088831947707969	1	75955	1942	279217	67	804.712280273	10931.7773438	1028.18786621	48.102355957	154.328384399	79998744	497.773986816	7103.19921875	0.005607845366342769	0.003275349404454132
7103.58998047	0.00960297926321852	1	75917	1927	279117	69	848.854064941	11226.3007813	1028.24597168	49.1072616577	154.337112427	79998840	497.739013672	7103.60498047	0.006408119661185685	0.0031948596020328346
7103.98597656	0.00938384046944755	1	75761	1934	279114	68	833.794372559	11058.0009766	1090.34643555	50.1078338623	146.314880371	79998736	497.70199585	7104.00097656	0.007189133433714525	0.0021947070357330248
7104.38197266	0.00985924906283399	1	75731	1926	279145	69	862.866882324	11118.1083984	1024.21594238	54.1170883179	140.30355835	79998632	497.665985107	7104.39697266	0.007970147225965922	0.0018891018368680686
7104.78822266	0.0103146252678662	1	75722	1928	279169	67	890.936035156	11160.1982422	1003.17993164	54.1175994873	115.250442505	79998800	497.631011963	7104.80322266	0.008771384543964991	0.0015432407239012094
7105.18421875	0.00956410832259046	1	75708	1940	279073	68	844.796813965	10926.7685547	952.024902344	47.1001777649	119.253646851	79998712	497.596008301	7105.19921875	0.009552398316492038	1.171000609842196e-5
7105.58021484	0.0102757814639624	1	75728	1964	278936	70	888.950561523	11271.3984375	981.152893066	52.1143493652	132.290267944	79998776	497.57800293	7105.59521484	0.010355574840898904	-7.979337693650446e-5
7105.98695313	0.0112863229295897	1	75712	1934	278990	69	951.063537598	11150.1650391	974.113525391	39.0848045349	136.295715332	79998608	497.542999268	7106.00195313	0.011156859311892604	1.294636176970964e-4
7106.38294922	0.0114175507580013	1	75694	1941	278856	70	959.069885254	11083.0605469	976.106628418	35.0756988525	121.261711121	79998592	497.506011963	7106.39794922	0.011517634660033787	-1.0008390203248771e-4
7106.79017578	0.0119146602183815	1	75645	1932	278699	70	989.156066895	11195.2617188	992.162658691	47.1026687622	132.288345337	79998840	497.470001221	7106.80517578	0.011727012593569675	1.8764762481182466e-4
7107.18617188	0.011563607263041	1	75595	1934	278473	70	967.118225098	11250.3603516	987.162109375	49.1075553894	128.280960083	79998840	497.434997559	7107.20117188	0.011867136649792474	-3.0352938675147316e-4
7107.58216797	0.0128692064134848	1	75587	1935	278278	70	1047.32006836	11380.5976563	984.180175781	37.0821456909	121.268630981	79998832	497.398986816	7107.59716797	0.012710653088807693	1.585533246771069e-4
7107.98890625	0.0133175067587734	1	75609	1936	278087	67	1075.3203125	11081.0566406	961.073852539	51.1102867126	115.248687744	79998768	497.363006592	7108.00390625	0.013384821753521821	-6.73149947484214e-5
7108.08607422	0.0135915385413365	3	226808	5786	833564	208	3276.28393555	34260.0234375	3091.8737793	126.28074646	392.873443604	239995840	497.290985107	7108.10107422	0.01347428836847178	1.172501728647201e-4
7108.18177734	0.0138149639076199	3	226795	5799	832962	207	3317.36450195	34209.9296875	3043.75708008	131.29145813	353.785400391	239995728	497.218994141	7108.19677734	0.013529593974399725	2.8536993322017534e-4
7108.28919922	0.013243093230734	3	226434	5698	832374	207	3207.06591797	33947.453125	3005.62207031	117.258354187	386.852325439	239995776	497.148986816	7108.30419922	0.013570633800707116	-3.27540569973115e-4
7108.38587891	0.0133326532207465	3	226607	5769	832006	208	3226.11816406	33997.5429688	3019.66259766	132.291885376	417.922119141	239995824	497.07699585	7108.40087891	0.013633090892022812	-3.004376712763112e-4
7108.48207031	0.0142744034056929	3	226608	5851	831941	208	3399.55126953	34229.96875	3060.79882813	145.322799683	339.754699707	239995680	497.005004883	7108.49707031	0.01372354519584937	5.508582098435293e-4
7108.58900391	0.0134852114206484	3	226523	5863	831703	208	3253.24023438	34296.0898438	2993.66235352	150.334579468	402.89666748	239995712	496.933990479	7108.60400391	0.013830004542776818	-3.44793122128418e-4
7108.68617188	0.014005323351096	3	226346	5813	831348	207	3346.41894531	34155.8476563	2931.49926758	118.262191772	358.795440674	239995680	496.861999512	7108.70117188	0.01395501015415925	5.031319693674964e-5
7108.781875	0.014134273025713	3	226292	5815	831495	204	3369.43652344	34014.5585938	2895.39038086	147.325164795	384.849395752	239995760	496.790008545	7108.796875	0.014102687479302711	3.1585546410289184e-5
7108.88880859	0.0142578303105479	3	226043	5819	831452	206	3388.54296875	34304.1054688	2972.6171875	135.301177979	386.861175537	239995712	496.718994141	7108.90380859	0.014289658753135153	-3.1828442587252675e-05
7108.98597656	0.0143335248134035	3	226244	5792	830954	208	3405.5847168	34321.1367188	3056.80786133	126.281242371	369.823638916	239995856	496.647003174	7109.00097656	0.01447777026427188	-1.4424545086838027e-4
7109.08216797	0.0147004168896002	3	226219	5812	830314	207	3472.72753906	34292.0820313	2999.67504883	127.283233643	384.856384277	239995808	496.57699585	7109.09716797	0.014672616825758529	2.7800063841671233e-5
7109.18910156	0.0152159490962085	3	226242	5812	829793	204	3567.92822266	34234.9960938	3003.67431641	156.347412109	393.875213623	239995840	496.503997803	7109.20410156	0.01486977571165281	3.461733845556911e-4
7109.28578125	0.0148686554199778	3	226213	5786	829111	208	3503.7956543	34287.0742188	2998.671875	140.312194824	391.871887207	239995744	496.433990479	7109.30078125	0.015012316683486574	-1.4366126350877362e-4
7109.38197266	0.0151965886159696	3	226195	5803	828887	208	3563.87280273	34038.6210938	2994.61547852	143.316604614	372.823608398	239995776	496.360992432	7109.39697266	0.015139079090331301	5.750952563829924e-5
7109.48890625	0.0154513575727115	3	226150	5821	828512	207	3610.08496094	34509.5	3030.78759766	146.327713013	361.810302734	239995840	496.290985107	7109.50390625	0.015279758458822524	1.7159911388897608e-4
7109.58607422	0.0150186562164458	3	226032	5793	827449	208	3528.90112305	34506.4804688	2926.55249023	156.35005188	400.897583008	239995920	496.217987061	7109.60107422	0.015430779513017362	-4.1212329657156106e-4
7109.68177734	0.0154811666053214	3	226104	5832	827482	207	3615.06567383	34377.2539063	3000.69482422	134.299636841	389.869842529	239995968	496.148010254	7109.69677734	0.015632447156046243	-1.5128055072484263e-4
7109.78919922	0.01619202328142	3	226024	5936	827126	206	3744.39379883	34541.5625	2972.66381836	146.328018188	358.804321289	239995936	496.07699585	7109.80419922	0.01590315649503226	2.8886678638774185e-4
7109.88587891	0.016166808898366	3	226057	6006	826816	205	3740.43310547	34735.9375	3131.05908203	128.289230347	330.745697021	239995952	496.005004883	7109.90087891	0.016148218141380816	1.8590756985185225e-5
7109.98207031	0.0163518526357453	3	225992	5970	826140	205	3773.43676758	34450.390625	2938.57006836	129.2890625	366.820129395	239995856	495.933990479	7109.99707031	0.01638602216419028	-3.416952844497931e-5
7110.08900391	0.0166469477064554	3	226039	5989	825730	206	3828.52172852	34302.1015625	3048.78613281	127.283317566	380.847717285	239995792	495.878997803	7110.10400391	0.016646766652966653	1.8105348874655758e-7
7110.18617188	0.0168899372728088	3	226010	6039	825268	208	3872.74853516	34806.0664063	3002.78320313	132.298858643	376.851287842	239995872	495.808013916	7110.20117188	0.016879976741433385	9.960531375415721e-6
7110.281875	0.0168396871987816	3	225956	6053	824356	205	3862.72290039	34794.0429688	3034.85327148	147.332702637	355.803466797	239995856	495.736999512	7110.296875	0.017105180245406047	-2.6549304662444595e-4
7110.38880859	0.0177498405919514	3	225916	5929	823339	208	4029.14526367	34975.3828125	2899.58154297	140.318496704	385.875854492	239995968	495.666992188	7110.40380859	0.01735172453958327	3.981160523681311e-4
7110.48597656	0.017917913538965	3	225867	5942	822809	206	4059.22021484	35001.4335938	2996.80712891	119.2709198	395.899261475	239995792	495.595001221	7110.50097656	0.01757157795645976	3.4633558250524166e-4
7110.58216797	0.0177204010676211	3	225811	5820	822015	206	4022.11645508	34932.2890625	3060.93798828	137.311233521	362.822387695	239995808	495.523986816	7110.59716797	0.017785756454597325	-6.535538697622495e-5
7110.69007813	0.0182786484885528	3	225742	5774	820553	208	4123.35693359	34967.3671875	2988.7824707	137.311599731	395.898406982	239995920	495.45300293	7110.70507813	0.01802245955319935	2.561889353534519e-4
7110.78578125	0.0191943243088788	3	225717	5791	819199	208	4290.85742188	35399.1992188	3106.13574219	149.343078613	371.854248047	239995728	495.381988525	7110.80078125	0.018229700557620153	9.646237512586468e-4
7110.88197266	0.0187782242229967	3	225767	5771	818560	205	4215.64306641	35244.90625	3058.99731445	142.325561523	371.850585938	239995776	495.311004639	7110.89697266	0.018435901314701724	3.423229082949765e-4
7110.98988281	0.0195102079930675	3	225710	5816	817913	206	4348.87744141	34998.4257813	3002.82006836	143.325531006	396.90145874	239995824	495.240997314	7111.00488281	0.01866525277166685	8.449552214006527e-4
7111.08607422	0.0203900256284524	3	225665	5796	816800	206	4509.35839844	35395.1914063	3036.97607422	136.31312561	362.833435059	239995952	495.170013428	7111.10107422	0.018868416679209566	0.0015216089492428343
7111.18324219	0.0209504576477485	3	225639	5768	815478	204	4611.6484375	35582.546875	2913.7277832	150.34715271	387.8956604	239995776	495.097991943	7111.19824219	0.01907287424465362	0.001877583403094879
7111.29017578	0.0208096506090748	3	225619	5811	814508	207	4585.57568359	35533.46875	2961.83105469	123.284332275	384.887695313	239995856	495.028015137	7111.30517578	0.01929751581049909	0.0015121347985757108
7111.38587891	0.0216296967033042	3	225572	5836	813060	208	4734.95263672	35632.6757813	3089.14550781	119.275901794	387.897247314	239995792	494.955993652	7111.40087891	0.01949871006154159	0.0021309866417626097
7111.48304688	0.0225915760723666	3	225528	5844	811801	205	4910.30908203	35483.375	2996.90234375	126.290863037	378.872589111	239995712	494.885986328	7111.49804688	0.01970357734555862	0.002887998726807981
7111.58998047	0.0236434702600792	3	225920	5832	810238	208	5111.95654297	36036.453125	3029.0847168	142.332901001	361.846343994	239995840	496.811004639	7111.60498047	0.01993025337381877	0.0037132168862604314
7111.68714844	0.0242207913133784	3	227103	5843	810366	203	5245.31591797	36177.7265625	3008.06274414	127.29888916	343.807250977	239995776	500.053985596	7111.70214844	0.020137818144755053	0.004082973168623348
7111.78285156	0.0239619251150546	3	227438	5821	810608	206	5205.36376953	36597.5585938	3013.15673828	138.328552246	341.811859131	239995920	500.036010742	7111.79785156	0.02034417982827949	0.003617745286775109
7111.88978516	0.0249773823906661	3	227431	5809	810104	207	5392.87841797	36791.9609375	3113.43505859	124.296829224	398.952728271	239995696	499.964996338	7111.90478516	0.0205775425397513	0.0043998398509147996
7111.98695313	0.0260087859024187	3	227351	5818	809052	208	5581.52197266	37327.0390625	3086.47729492	137.332702637	378.91796875	239995712	499.891998291	7112.00195313	0.020792622266767834	0.005216163635650865
7112.08314453	0.0266116831702433	3	227297	5856	807129	208	5691.59814453	36808.9921875	3120.45532227	126.301750183	389.931610107	239995968	499.820007324	7112.09814453	0.021008831388632063	0.0056028517816112365
7112.17982422	0.0283671538973975	3	227255	5837	805512	204	6014.62695313	37472.328125	3091.51831055	136.331542969	388.945892334	239995696	499.765014648	7112.19482422	0.021229873698005317	0.007137280199392183
7112.28675781	0.0290745926865566	3	227241	5675	803229	208	6144.93554688	37450.2851563	2923.10473633	126.306991577	374.911224365	239995728	499.691986084	7112.30175781	0.021479248461207023	0.007595344225349576
7112.38392578	0.0298967320634734	3	227190	5694	800509	207	6295.35498047	37578.5585938	3111.58959961	144.352096558	403.98538208	239995872	499.621002197	7112.39892578	0.021710783289978757	0.008185948773494642
7112.48011719	0.030720318458237	3	227168	5877	797626	205	6446.79492188	37748.90625	3012.38061523	146.358596802	371.911224365	239995872	499.54800415	7112.49511719	0.021945069055405327	0.008775249402831673
7112.58705078	0.0312449554834559	3	227287	5862	794810	207	6547.13818359	37982.3789063	2975.33398438	134.331115723	392.968658447	239995952	499.476013184	7112.60205078	0.02221197496995732	0.00903298051349858
7112.68421875	0.033350225897256	3	227008	5879	792030	204	6927.31298828	38512.484375	3035.58666992	139.348266602	390.977142334	239995744	499.403991699	7112.69921875	0.022460881224288635	0.010889344672967368
7112.77992188	0.0347568626502498	3	226953	5843	790104	205	7184.99414063	38586.6523438	3010.53955078	134.33644104	363.911376953	239995968	499.332000732	7112.79492188	0.022712415239403136	0.012044447410846662
7112.88783203	0.0363535751711309	3	226884	5904	787574	206	7477.12548828	39409.4101563	3138.02661133	127.325683594	381.977050781	239995872	499.260009766	7112.90283203	0.023004160343521596	0.013349414827609304
7112.98402344	0.0369605884629678	3	226861	5860	784894	207	7588.31396484	39211.9921875	3014.6730957	129.329177856	393.000274658	239995728	499.187011719	7112.99902344	0.023271960004136606	0.013688628458831193
7113.08119141	0.0385963637136488	3	226813	5862	781987	205	7888.11328125	39283.140625	2947.515625	127.324653625	391.999511719	239995856	499.114990234	7113.09619141	0.023550339511043197	0.015046024202605604
7113.188125	0.0409255093275475	3	226714	5876	778711	206	8313.60742188	40047.7851563	3013.83300781	122.317909241	402.044921875	239995872	499.041992188	7113.203125	0.023866357308799803	0.0170591520187477
7113.28480469	0.0428848784059144	3	226666	5875	775360	206	8672.61816406	40181.0898438	2962.72680664	126.329467773	375.980560303	239995904	498.971984863	7113.29980469	0.02416126292087537	0.018723615485039032
7113.38099609	0.0431391060820243	3	226574	5838	772164	208	8715.99414063	40647.1171875	3077.11816406	126.3332901	406.071289063	239995728	498.898986816	7113.39599609	0.024463789798532882	0.01867531628349142
7113.48792969	0.0459351503807438	3	226551	5860	769131	208	9229.63378906	41122.1796875	3118.32275391	144.385360718	370.99017334	239995888	498.82598877	7113.50292969	0.024811293390057457	0.021123856990686342
7113.58509766	0.0463830814587751	3	226618	5858	765977	207	9314.91601563	41214.3789063	3055.17211914	145.388885498	388.03793335	239995824	498.753997803	7113.60009766	0.025137760652910544	0.021245320805864557
7113.68080078	0.0489672716558598	3	226617	5865	763020	205	9790.54882813	41776.671875	2966.04296875	129.350753784	338.919036865	239995664	498.683013916	7113.69580078	0.02546971074475024	0.023497560911109557
7113.78919922	0.0508639139763607	3	226575	5771	759825	205	10137.8339844	42300.8710938	3103.52075195	149.410217285	378.03793335	239995680	498.610992432	7113.80419922	0.025858703608746064	0.025005210367614633
7113.88490234	0.0528547490427664	3	226507	5738	756287	207	10501.0957031	42687.7734375	3011.34375	126.350082397	385.066925049	239995920	498.539001465	7113.89990234	0.02621409616602937	0.02664065287673703
7113.98207031	0.0551501751913783	3	226238	5997	752434	208	10910.4541016	43002.5117188	3021.43359375	140.391860962	364.016052246	239995792	498.467987061	7113.99707031	0.026586856349379108	0.02856331884199919
7114.08900391	0.0568479521143971	3	225939	5978	747873	207	11207.6660156	43530.7578125	3027.55419922	141.399505615	379.071044922	239995712	498.415008545	7114.10400391	0.02701149878972987	0.029836453324667233
7114.18617188	0.0569138751526242	3	225933	6052	742853	208	11219.5849609	43370.3867188	3051.59082031	137.386764526	344.971160889	239995920	498.342010498	7114.20117188	0.027410945181849396	0.029502929970774805
7114.281875	0.0575809501666504	3	225875	6025	738534	207	11339.1806641	43728.2226563	3142.91967773	148.421218872	393.115661621	239995680	498.270996094	7114.296875	0.027817459299117282	0.02976349086753312
7114.38978516	0.0577407629969833	3	225949	5989	734995	208	11372.3535156	43829.4765625	3119.87573242	148.42225647	427.215393066	239995920	498.197998047	7114.40478516	0.028291939050914903	0.0294488239460684
7114.48597656	0.0591219102559641	3	225990	5992	731490	207	11627.9990234	43720.21875	3009.54077148	140.3984375	379.075805664	239995808	498.12600708	7114.50097656	0.02872976515625782	0.030392145099706277
7114.58314453	0.0585257003367981	3	226030	6023	728195	206	11520.7460938	43788.3828125	3142.93334961	148.421859741	388.103118896	239995808	498.055999756	7114.59814453	0.029186726697708068	0.029338973639090035
7114.69007813	0.0595489870634307	3	225968	6016	724576	208	11705.4902344	44083.0742188	3058.75146484	143.410308838	394.127624512	239995808	497.983001709	7114.70507813	0.029707207818398567	0.029841779245032136
7114.78675781	0.0590608631333316	3	225932	5948	720396	206	11614.1914063	44030.953125	3066.76416016	119.341056824	366.046081543	239995904	497.911010742	7114.80175781	0.03019412601665416	0.028866737116677442
7114.88294922	0.0601362509006164	3	225820	5977	715667	206	11805.7558594	44047.0117188	2973.50195313	129.369903564	376.075286865	239995760	497.839996338	7114.89794922	0.030694439486472623	0.02944181141414378
7114.98011719	0.0598299096545506	3	225772	5994	711440	205	11747.2041016	43548.8007813	2991.45556641	138.391174316	369.043121338	239995904	497.768005371	7114.99511719	0.031216327772710988	0.028613581881839614
7115.08705078	0.0588886404973821	3	225752	5975	707734	208	11573.7421875	43587.890625	2976.42041016	149.422729492	386.092285156	239995792	497.697998047	7115.10205078	0.0318103576928003	0.0270782828045818
7115.18421875	0.0572201004363865	3	225746	5969	704765	207	11267.6845703	43320.2695313	3051.58105469	131.369400024	403.133605957	239995760	497.62600708	7115.19921875	0.03236851267592333	0.024851587760463166
7115.27992188	0.0565198409692112	3	225681	5880	701603	206	11136.2275391	43197.984375	2945.25878906	147.413360596	355.998260498	239995920	497.553009033	7115.29492188	0.03293580126749906	0.02358403970171214
7115.38783203	0.0569425890480787	3	225211	5894	698933	208	11190.4833984	43342.3203125	3014.48095703	157.442947388	375.055175781	239995920	497.481994629	7115.40283203	0.03359686942232336	0.023345719625755344
7115.48402344	0.0557767217972042	3	225178	5958	696450	208	10975.7783203	43204.9804688	3037.51782227	156.438674927	372.043273926	239995952	497.410003662	7115.49902344	0.03420576313920836	0.02157095865799584
7115.58119141	0.0563034057579487	3	225133	6012	693906	208	11069.9941406	43136.8242188	3058.56347656	157.440811157	364.019195557	239995680	497.338012695	7115.59619141	0.03484006709624273	0.021463338661705966
7115.688125	0.0530720448712622	3	225100	5977	691156	205	10477.8369141	42404.1054688	3117.58007813	136.375335693	358.988006592	239995728	497.266998291	7115.703125	0.03556098560806092	0.017511059263201283
7115.78480469	0.0535154523159282	3	225061	5948	688561	207	10557.1796875	42581.53125	3012.32592773	145.401885986	370.022735596	239995744	497.195007324	7115.79980469	0.03623387604995188	0.017281576265976317
7115.88197266	0.0519389144092154	3	225021	5988	686276	207	10267.3466797	42540.4140625	3050.421875	131.362670898	377.04095459	239995904	497.12399292	7115.89697266	0.03693081243703199	0.015008101972183413
7115.98890625	0.0508319865538628	3	225048	6001	684194	208	10066.4208984	41971.1054688	2997.16430664	123.335975647	361.986053467	239995920	497.052001953	7116.00390625	0.037722246816478525	0.013109739737384274
7116.08509766	0.050982416321491	3	224946	6002	681975	207	10089.4570313	41928.0117188	3014.20263672	154.420227051	391.064208984	239995952	496.99899292	7116.10009766	0.03845654208973616	0.012525874231754844
7116.18177734	0.0492554707640297	3	225278	5953	679994	207	9788.546875	41782.6835938	3162.57714844	125.339935303	405.09866333	239995904	496.927001953	7116.19677734	0.039216360069506725	0.010039110694522978
7116.28919922	0.0493433719499093	3	225319	6015	678199	205	9806.54589844	41702.5039063	3019.17285156	135.366424561	410.110137939	239995712	496.856994629	7116.30419922	0.040086760734447856	0.009256611215461445
7116.38587891	0.047130640716732	3	225301	5993	676259	208	9401.05175781	41056.0351563	3038.09594727	120.320625305	393.047393799	239995712	496.785003662	7116.40087891	0.04089414263539137	0.006236498081340629
7116.48304688	0.0483845247536816	3	225236	6012	674322	207	9627.79980469	41282.5507813	3057.19238281	129.346603394	377.010284424	239995776	496.713989258	7116.49804688	0.04172898972033053	0.006655535033351069
7116.58998047	0.0471614374306793	3	225186	6034	672622	207	9402.13964844	41197.34375	2974.9543457	149.399459839	394.053619385	239995904	496.641998291	7116.60498047	0.04267537003152853	0.004486067399150771
7116.68714844	0.0471751006530157	3	225412	5997	671086	205	9414.19824219	41235.4453125	3086.26074219	114.305953979	419.121826172	239995968	496.570007324	7116.70214844	0.043560910793039496	0.003614189859976205
7116.78285156	0.0465182908960682	3	225598	5952	669309	204	9301.76074219	41010.9335938	2954.86572266	152.405685425	384.022247314	239995712	496.5	7116.79785156	0.044457363430218895	0.0020609274658493076
7116.88001953	0.0481394174849246	3	225508	6051	667985	208	9595.03808594	41808.7421875	3139.51977539	125.340133667	410.112915039	239995776	496.428985596	7116.89501953	0.04539260898238291	0.0027468085025416852
7116.98695313	0.0482434089362267	3	225503	6070	666723	207	9614.00195313	41673.4179688	3067.2956543	144.390518188	396.07119751	239995760	496.356994629	7117.00195313	0.04645157496077811	0.0017918339754485896
7117.08412109	0.0481352503081819	3	225464	6050	665814	203	9592.65820313	41204.3789063	3072.21728516	140.375473022	367.98425293	239995888	496.286010742	7117.09912109	0.04744132472392997	6.939255842519296e-4
7117.18080078	0.0495676627594514	3	225362	5892	664429	208	9850.578125	41564.1953125	3077.30273438	123.332763672	352.952301025	239995792	496.213989258	7117.19580078	0.04845253642523319	0.0011151263342182097
7117.28822266	0.0509576971979554	3	225304	5929	662920	208	10102.4951172	41932.0195313	3003.17358398	155.42300415	421.146209717	239995776	496.143005371	7117.30322266	0.049607564297266066	0.0013501329006893326
7117.38490234	0.0510656908723784	3	225268	6045	662005	208	10120.7568359	42254.765625	3057.38525391	139.382263184	402.102813721	239995888	496.071990967	7117.39990234	0.050675881404366435	3.8980946801196736e-4
7117.48109375	0.0514879674696744	3	225219	6053	660871	205	10195.9052734	42164.5625	3021.26879883	173.474777222	367.004455566	239995696	496.00100708	7117.49609375	0.05177691060809222	-2.889431384178187e-4
7117.58900391	0.0531934808236314	3	225173	6042	659587	207	10505.8134766	42254.765625	3044.34936523	150.412521362	359.987304688	239995728	495.929992676	7117.60400391	0.05311286926046797	8.061156316343382e-5
7117.68617188	0.0537413625379554	3	225097	6034	658106	205	10602.5361328	42916.3164063	2990.33032227	142.396682739	377.050354004	239995744	495.858001709	7117.70117188	0.05443621947050688	-6.948569325514742e-4
7117.781875	0.0569466136728659	3	225070	6052	657138	206	11187.2011719	42966.4335938	3024.43505859	125.349601746	399.113128662	239995744	495.787994385	7117.796875	0.05586120606314671	0.0010854076097191953
7117.88978516	0.0567530536262923	3	225075	6037	656219	203	11152.2070313	43112.7695313	2997.38745117	142.398468018	372.04107666	239995856	495.717010498	7117.90478516	0.057573955112023845	-8.209014857315441e-4
7117.98597656	0.0592901923216303	3	224958	6023	655210	207	11610.0068359	43799.40625	3065.71582031	153.436218262	368.046356201	239995728	495.645996094	7118.00097656	0.05924725519310188	4.293712852841691e-5
7118.33021484	0.0666327366548583	1	74957	2016	217996	70	4315.58056641	14964.3701172	987.879760742	51.149105072	111.324523926	79998784	495.609985352	7118.34521484	0.0660123922956895	6.203443591688007e-4
7118.68519531	0.0734191569738682	1	74934	2009	217533	70	4727.35839844	15595.9423828	1065.23547363	56.1706047058	121.368629456	79998656	495.574005127	7118.70019531	0.07387294706538797	-4.5379009151977345e-4
7119.03919922	0.085164814536119	1	74909	2029	216936	70	5440.41455078	16437.1542969	1051.36535645	46.1477165222	117.375717163	79998584	495.539001465	7119.05419922	0.08455510635161793	6.097081845010677e-4
7119.38294922	0.0967974737985767	1	74875	2019	216245	69	6145.37939453	17031.7792969	1014.36383057	56.1863250732	137.455825806	79998568	495.50201416	7119.39794922	0.09870603750890697	-0.0019085637103302688
7119.73792969	0.12011477931998	1	74868	2018	215418	70	7562.56347656	18713.7363281	1004.66174316	51.1865615845	119.435310364	79998640	495.467987061	7119.75292969	0.11836533434220377	0.0017494449777762378
7120.08216797	0.136951567685789	1	74835	2024	214466	69	8582.54003906	20069.0429688	1015.97039795	39.1530075073	124.486488342	79998656	495.433013916	7120.09716797	0.13662912251100895	3.224451747800561e-4
7120.43617188	0.154437272318918	1	74806	2024	213303	70	9641.55078125	21598.2832031	1094.60375977	65.2745361328	131.553283691	79998600	495.397003174	7120.45117188	0.1559398112263106	-0.0015025389073926032
7120.77992188	0.179330394989779	1	74781	2024	212146	68	11150.1279297	23093.75	1155.19348145	54.2438659668	145.654830933	79998688	495.361999512	7120.79492188	0.17856414048165453	7.662545081244809e-4
7121.13490234	0.211939600762381	1	74755	2022	210680	68	13125.9326172	25411.9941406	1092.40393066	55.2734298706	138.686065674	79998824	495.32598877	7121.14990234	0.20290725131640705	0.009032349445973947
7121.48988281	0.234096689390254	1	74726	2017	209069	70	14465.5068359	27167.5957031	1103.83813477	53.2818031311	146.776290894	79998624	495.290985107	7121.50488281	0.22725036283697378	0.006846326553280213
7121.83412109	0.268767421512529	1	74692	2018	207447	68	16561.9726563	29465.2558594	1104.3326416	48.2768363953	151.870880127	79998672	495.256011963	7121.84912109	0.25085681881935923	0.017910602693169797

File: data/peakfit_spectra/spline_residuals/normed_shifted_OM14_07_007_001.xdi
# XDI/1.2.2 XASSCAN/2.0
# Beamline.focusing: K-B
# Beamline.name: 2-3
# Facility.name: SSRL
# Facility.xray_source: bend magnet
# column.11: SCA4.1
# column.10: SCA3.1
# column.13: SPEAR
# column.12: TIME1
# column.1: energy
# column.3: I0
# column.2: rtc
# column.5: I2
# column.4: I1
# column.7: FF1
# column.6: Lytle
# column.9: SCA2.1
# column.8: ICR1
# Mono.name: Si 111 phi 90
# Mono.d_spacing: 3.135601
# Scan.start_time: Thu Jun 23 08:54:36
# Element.symbol: H
# Element.edge: K
# ///
# 
# 
# 
# 
# 
# TABLE: 194.506506	HORZ: 64.362000	VERT: 25.203000	TUNE: 5.341421	XAXIS: 2.350550	YAXIS: -3.521000	ZAXIS: 3.933790	PHI: -20.000000	DETECTOR: 6.000000	SRSI0: 6.000000	SRSI1: 6.000000	MONO: 7528.388002	MONVTRAN: 4.059246	SVGAP: 0.250074	SVTRANS: 5.250000	SHGAP: 0.250074	SHTRANS: -0.700000	MONVGAP: 2.000254	
# XASSCAN.TIME1OFFSET: 0.0
# XASSCAN.SCA2.1OFFSET: 0.0
# XASSCAN.SCA3.1OFFSET: 0.0
# XASSCAN.SPEAROFFSET: 0.0
# XASSCAN.regionfile: FeXANES_fine4.rgn
# XASSCAN.FF1OFFSET: 0.0
# XASSCAN.I2OFFSET: 0
# XASSCAN.I0OFFSET: 0
# XASSCAN.SCA4.1OFFSET: 0.0
# XASSCAN.datapoints: 287
# XASSCAN.LytleOFFSET: 0
# XASSCAN.I1OFFSET: 0
# XASSCAN.detectorfile: vortex_2X.det
# XASSCAN.ICR1OFFSET: 0.0
# 
# Energy Shift Applied: -0.0149999999994179
# 
# Normalized and flattened: Linear prefit from start to 7050 Quadratic postfit from 7222 to end E0= 7122 edgestep= 2.3322079688243
# 
# Exponential Baseline subtraction through (x,y)=( 7110.086 , 0.0204 ) and (x,y)=( 7116.58 , 0.0579 ): y=exp( -1146.66127813331 + 0.160725009658222 x)
# 
# Calculated Centroid Position (eV): 7113.44666837089
# Calculated Integrated Intensity (A.U.): 0.0428403602013427
# 
# Background fit for peak fitting: smoothing spline fit from 7105 to 7110.2 and from 7116.6 to 7121 with smoothing parameter = 0.5
# 
#------
#	energy	Normalized Fluorescence	rtc	I0	I1	I2	Lytle	FF1	ICR1	SCA2.1	SCA3.1	SCA4.1	TIME1	SPEAR	OriginalEnergy	spline.background	bgsub
7100.38294922	0.00890284476152445	1	75958	1903	280327	70	2304.03076172	13438.8066406	2691.04394531	35.0918540955	103.270317078	79998768	498.983001709	7100.39794922	0.012278422763767751	-0.0033755780022433016
7100.78919922	0.00846070464282559	1	75973	1886	280268	68	2226.85449219	13498.9365234	2628.91137695	36.0948944092	94.2477798462	79998648	498.946014404	7100.80419922	0.012270327177286005	-0.0038096225344604138
7101.18421875	0.00930371850759902	1	75984	1899	280227	69	2377.25756836	13515.9736328	2738.20776367	37.0976524353	111.292953491	79998680	498.911010742	7101.19921875	0.012262455387090091	-0.0029587368794910703
7101.58021484	0.00889117650252785	1	75960	1910	280182	70	2304.11425781	13627.2167969	2586.86450195	37.0984458923	81.2155151367	79998736	498.875	7101.59521484	0.012254564136399556	-0.003363387633871706
7101.98597656	0.00911333598327745	1	75961	1891	280194	68	2344.20996094	13603.1640625	2654.03051758	40.1062431335	105.278884888	79998672	498.837005615	7102.00097656	0.012246478280165101	-0.003133142296887652
7102.38197266	0.00952044079200138	1	75941	1906	280248	67	2416.38623047	13571.09375	2639.97705078	28.0741958618	74.1960906982	79998800	498.802001953	7102.39697266	0.012238587029275291	-0.0027181462372739117
7102.78822266	0.00980672034942292	1	75936	1887	280140	70	2467.63574219	13812.625	2741.37182617	41.1105499268	100.269638062	79998696	498.765991211	7102.80322266	0.012230491442793544	-0.0024237710933706236
7103.18421875	0.0101250418478186	1	75939	1916	280072	68	2524.80078125	13835.6767578	2750.40844727	28.0756225586	101.272781372	79998736	498.730987549	7103.19921875	0.012222600192103026	-0.0020975583442844267
7103.58998047	0.0105598724119561	1	75923	1883	279901	68	2601.97143555	13754.5146484	2653.10839844	40.107460022	105.282081604	79998800	498.694000244	7103.60498047	0.012214514335868574	-0.0016546419239124727
7103.98597656	0.0105958748591986	1	75925	1890	279785	68	2609.10595703	13985.0302734	2699.35180664	30.0819282532	115.314064026	79998864	498.657989502	7104.00097656	0.012206623085178038	-0.0016107482259794387
7104.38197266	0.0114565205884724	1	75909	1887	279632	69	2761.61181641	14156.4179688	2696.43212891	36.0995025635	113.312324524	79998616	498.62298584	7104.39697266	0.012198731834288228	-7.422112458158273e-4
7104.78822266	0.0118203372776893	1	75913	1884	279525	67	2826.87792969	14308.7851563	2757.68505859	32.089427948	105.293434143	79998640	498.587005615	7104.80322266	0.012190636247806481	-3.7029897011718084e-4
7105.18421875	0.0122373072031457	1	75931	1901	279423	70	2902.07910156	14293.7509766	2710.54589844	33.092124939	118.329421997	79998800	498.552001953	7105.19921875	0.012182744997115963	5.4562206029735993e-5
7105.58021484	0.012173484791812	1	75922	1896	279418	68	2891.12524414	14432.0712891	2759.75610352	42.1183700562	100.281837463	79998784	498.515991211	7105.59521484	0.01228148333347247	-1.0799854166046972e-4
7105.98695313	0.0128273626332243	1	75890	1903	279267	70	3006.34667969	14254.6601563	2665.40014648	38.105796814	96.2672729492	79998816	498.479003906	7106.00195313	0.01282760172278408	-2.39089559780567e-7
7106.38294922	0.013541889640772	1	75894	1884	279121	70	3133.66748047	14199.5351563	2625.26123047	38.1053962708	91.2523956299	79998576	498.444000244	7106.39794922	0.013360717655243527	1.8117198552847213e-4
7106.79017578	0.0134228637290737	1	75856	1888	278960	69	3111.7512207	14442.09375	2718.64575195	19.0535850525	93.2622833252	79998688	498.424987793	7106.80517578	0.013626101660950426	-2.0323793187672703e-4
7107.18617188	0.0143836784793178	1	75856	1890	278840	68	3282.42114258	14736.8056641	2676.68237305	40.1151351929	93.2676925659	79998648	498.389007568	7107.20117188	0.014391518210591987	-7.839731274187842e-6
7107.58216797	0.0153988059203745	1	75843	1899	278677	68	3462.10620117	14992.4179688	2735.98657227	47.1375999451	92.2693481445	79998736	498.351989746	7107.59716797	0.015157732389808493	2.4107353056600743e-4
7107.98890625	0.0153120085702804	1	75852	1913	278586	69	3447.87133789	14699.7177734	2674.6574707	36.1033630371	106.304351807	79998856	498.317993164	7108.00390625	0.01544046800489824	-1.284594346178409e-4
7108.08607422	0.0153220092139323	3	227551	5699	835199	206	10349.2021484	44951.2304688	8160.81591797	117.342445374	269.787322998	239995968	498.247009277	7108.10107422	0.015575103374320326	-2.5309416038802636e-4
7108.18177734	0.0158237691971337	3	227491	5727	834813	208	10613.1855469	45258.9921875	8183.04492188	98.28881073	293.863494873	239995792	498.17401123	7108.19677734	0.01576064100428366	6.312819285004059e-5
7108.28919922	0.0161316257068153	3	227461	5742	834423	207	10775.6611328	45263.984375	8137.91113281	89.2622756958	300.884063721	239995824	498.101013184	7108.30419922	0.015996147627785614	1.3547807902968695e-4
7108.38587891	0.0161711452055202	3	227408	5696	834091	205	10794.6152344	45107.625	7930.22558594	115.337799072	287.843017578	239995744	498.028991699	7108.40087891	0.01620480451004259	-3.36593045223918e-5
7108.48207031	0.0166795905423163	3	227380	5717	833804	207	11063.4160156	45134.671875	8000.44140625	119.349700928	275.808135986	239995840	497.957000732	7108.49707031	0.01639941898749697	2.8017155481933204e-4
7108.58900391	0.0164778930776502	3	227367	5724	833584	207	10956.3886719	45530.6757813	8035.75488281	96.2846298218	275.815368652	239995712	497.886993408	7108.60400391	0.01660031857479751	-1.2242549714731182e-4
7108.68617188	0.0165770808208059	3	227329	5693	833264	208	11007.6523438	45690.0664063	8160.20605469	94.2796630859	287.853881836	239995680	497.813995361	7108.70117188	0.016798786357369953	-2.2170553656405273e-4
7108.781875	0.0170030115977536	3	226971	5689	832767	207	11216.2802734	45702.09375	8072.953125	121.360084534	314.934448242	239995728	497.743988037	7108.796875	0.017024154400244736	-2.1142802491137813e-5
7108.88880859	0.0171407019722384	3	226786	5710	832113	208	11280.5214844	45772.265625	7962.66210938	100.298049927	318.947784424	239995872	497.67199707	7108.90380859	0.017292436770820194	-1.5173479858179503e-4
7108.98597656	0.0180112611003429	3	226748	5778	831578	206	11739.5097656	46591.3359375	8149.65087891	101.306427002	300.910186768	239995904	497.600006104	7109.00097656	0.017520462462100234	4.907986382426677e-4
7109.08216797	0.0179390487200966	3	226736	5747	831437	208	11701.2041016	46344.703125	8231.765625	105.316856384	295.890228271	239995952	497.528991699	7109.09716797	0.017698020660963813	2.4102805913278624e-4
7109.18910156	0.0173129767128647	3	226739	5798	830785	208	11370.8476563	45852.4648438	8177.34179688	117.349311829	304.907623291	239995792	497.458007813	7109.20410156	0.01787211440505188	-5.591376921871803e-4
7109.28578125	0.0181258165326871	3	226690	5808	830402	206	11798.6328125	46525.1484375	8072.37939453	122.369567871	283.857269287	239995696	497.385009766	7109.30078125	0.018066831735857058	5.898479683004096e-5
7109.38197266	0.0184025792008316	3	226665	5797	830230	208	11944.1376953	46604.3710938	8239.93066406	102.309547424	294.892211914	239995872	497.312988281	7109.39697266	0.018294103496735336	1.0847570409626417e-4
7109.48890625	0.018399709966931	3	226647	5759	829334	207	11942.2294922	46731.6875	8173.796875	128.38949585	334.013305664	239995872	497.259002686	7109.50390625	0.01857504248677832	-1.7533251984731824e-4
7109.58607422	0.0188936037768382	3	226595	5722	829017	205	12201.0019531	46708.6523438	8007.28369141	102.310279846	278.84564209	239995792	497.187988281	7109.60107422	0.018856308653260722	3.72951235774778e-5
7109.68177734	0.0193259392364377	3	226580	5743	828723	206	12429.1523438	47279.109375	8132.96435547	124.381797791	294.90524292	239995840	497.115997314	7109.69677734	0.01914136559415305	1.8457364228464945e-4
7109.78919922	0.019233656801934	3	226524	5710	828243	206	12377.8867188	47149.7617188	8165.99511719	102.313163757	320.98248291	239995872	497.044006348	7109.80419922	0.019460500771281874	-2.2684396934787368e-4
7109.88587891	0.0198453552816309	3	226502	5711	827659	206	12700.3173828	47683.1640625	8122.14453125	138.428543091	302.937835693	239995904	496.971984863	7109.90087891	0.01974356049164875	1.0179478998215141e-4
7109.98207031	0.0200433678086002	3	226485	5699	827191	206	12804.4570313	47466.5859375	7997.64501953	114.352378845	302.933502197	239995744	496.899993896	7109.99707031	0.020016352146175812	2.7015662424387937e-5
7110.08900391	0.0204433445713049	3	226433	5709	826962	204	13013.296875	47696.1953125	8088.04541016	128.397598267	302.938079834	239995664	496.82901001	7110.10400391	0.020296255512808666	1.470890584962352e-4
7110.18617188	0.0203937408538825	3	226395	5708	826285	207	12985.4277344	47956.8671875	8223.60253906	126.393501282	283.88381958	239995968	496.756988525	7110.20117188	0.020531388638457725	-1.376477845752254e-4
7110.281875	0.0208625246082604	3	226341	5705	825520	207	13230.2871094	48072.1640625	8066.171875	110.344345093	316.989196777	239995936	496.686004639	7110.296875	0.02076094846820054	1.0157614005986207e-4
7110.38880859	0.0217238614129107	3	226298	5827	824765	206	13682.9208984	48311.8242188	7792.44335938	123.387039185	302.950286865	239995936	496.615997314	7110.40380859	0.021019991006167325	7.038704067433739e-4
7110.48597656	0.0219833631741693	3	226252	5700	823865	208	13817.5751953	48575.5078125	8156.72314453	108.341667175	310.980712891	239995920	496.544006348	7110.50097656	0.021258108941329994	7.25254232839305e-4
7110.58216797	0.0223222265849122	3	226245	5755	823335	208	13996.4492188	48915.4179688	7991.37841797	111.353630066	294.936645508	239995760	496.471984863	7110.59716797	0.021496775050502924	8.254515344092751e-4
7110.69007813	0.0231630975570567	3	226212	5728	822717	207	14438.5898438	49700.5390625	8032.91992188	110.356086731	303.980865479	239995792	496.399993896	7110.70507813	0.021768450314652073	0.0013946472424046265
7110.78578125	0.0236714117109897	3	226197	5757	821954	205	14706.2851563	49528.0585938	8045.86962891	127.409660339	304.98059082	239995680	496.330993652	7110.80078125	0.022013269192110173	0.0016581425188795275
7110.88197266	0.0238442857636023	3	226138	5775	820879	206	14794.1230469	50102.640625	8118.40771484	117.381828308	314.021453857	239995824	496.260009766	7110.89697266	0.022263384258560132	0.001580901505042167
7110.98988281	0.0244399193787376	3	226087	5607	819974	205	15105.4140625	50384.421875	8206.84667969	117.383995056	314.027282715	239995872	496.188995361	7111.00488281	0.022549247052443665	0.0018906723262939358
7111.08607422	0.0255647677807513	3	226052	5765	818869	206	15696.5957031	50632.09375	8039.42626953	121.399047852	293.966278076	239995936	496.118011475	7111.10107422	0.022809169716520448	0.0027555980642308513
7111.18324219	0.0264616757644003	3	225982	5851	817998	206	16164.9433594	51401.2460938	8032.80615234	119.3984375	283.947540283	239995696	496.04699707	7111.19824219	0.023076999401600504	0.003384676362799797
7111.29017578	0.0272988795980323	3	225971	5897	817180	207	16605.9277344	51878.5898438	7914.65576172	123.415657043	279.942840576	239995712	495.976013184	7111.30517578	0.023378311013784642	0.0039205685842476565
7111.38587891	0.0290074560757562	3	225927	5913	815991	208	17503.4550781	53198.4023438	8260.53125	115.398574829	349.206115723	239995680	495.904998779	7111.40087891	0.023654205273045487	0.005353250802710714
7111.48304688	0.0302444018687562	3	225843	5874	814467	207	18148.9667969	53442.0976563	8046.91845703	110.382965088	308.068817139	239995968	495.834014893	7111.49804688	0.023940721378512733	0.006303680490243466
7111.58998047	0.0311799127386442	3	226250	5873	812706	204	18675.8632813	54324.6992188	7971.11083984	103.364524841	312.100646973	239995920	495.763000488	7111.60498047	0.024263929083484556	0.006915983655159642
7111.68714844	0.0317641394837167	3	226200	5866	810819	204	18980.4472656	54738.9335938	8188.09619141	146.5206604	301.069854736	239995840	495.691986084	7111.70214844	0.024565200359462223	0.00719893912425448
7111.78285156	0.0334923319838404	3	226157	5869	808791	208	19888.8632813	55661.71875	8074.17431641	121.438789368	291.051635742	239995792	495.638000488	7111.79785156	0.02486936040191412	0.008622971581926278
7111.88978516	0.0342377858389667	3	226130	5889	806952	208	20280.1835938	56347.828125	8035.39257813	137.502975464	296.08303833	239995856	495.54901123	7111.90478516	0.025218376326136258	0.009019409512830444
7111.98695313	0.0356048965068805	3	226153	5873	805071	204	21003.8144531	57069.0703125	8053.83740234	120.446220398	325.204803467	239995808	495.497009277	7112.00195313	0.025544308908424972	0.010060587598455527
7112.08314453	0.0365905351903238	3	226097	5903	803519	207	21518.8457031	57881.6015625	7989.01464844	136.512878418	317.191680908	239995696	495.424987793	7112.09814453	0.025875588582809847	0.010714946607513952
7112.17982422	0.0378604626210026	3	226022	5892	801533	205	22181.6269531	58772.4726563	8143.06738281	116.444259644	310.183410645	239995952	495.354003906	7112.19482422	0.02621756149949191	0.011642901121510691
7112.28675781	0.0385544228219585	3	225947	5924	799405	208	22540.5078125	59120.6015625	8208.50390625	117.450767517	288.105712891	239995904	495.282989502	7112.30175781	0.026606769574184497	0.011947653247774002
7112.38392578	0.0401299719115691	3	225855	5924	796902	207	23361.7402344	59839.9179688	7965.94091797	105.409423828	336.306243896	239995824	495.212005615	7112.39892578	0.02697082602795254	0.013159145883616559
7112.48011719	0.0412563082237315	3	225833	5891	794396	206	23953.1933594	60575.375	7992.42919922	132.521118164	324.275177002	239995760	495.140991211	7112.49511719	0.027341349079649305	0.013914959144082192
7112.58705078	0.0422006806063409	3	225823	5876	792001	205	24450.0566406	61152.2851563	8010.79980469	113.45035553	311.235473633	239995744	495.070007324	7112.60205078	0.02776551748783998	0.014435163118500918
7112.68421875	0.042835655553765	3	225812	5860	789571	206	24783.7734375	61393.109375	8164.5390625	104.416145325	326.300445557	239995696	494.99899292	7112.69921875	0.02816255355301352	0.014673102000751479
7112.77992188	0.0431804809720442	3	225728	5852	786571	204	24956.5820313	62088.4414063	8189.00390625	111.449165344	338.363677979	239995744	494.927001953	7112.79492188	0.02856478020962966	0.014615700762414544
7112.88783203	0.0444549766516456	3	226276	5877	783916	207	25690.3105469	62547.0273438	8107.92089844	142.578918457	333.353515625	239995824	497	7112.90283203	0.029032062972112773	0.015422913679532826
7112.98402344	0.0458714752600242	3	227463	5887	782478	206	26577.0195313	63777.25	8185.88623047	104.432312012	331.371765137	239995792	500.147003174	7112.99902344	0.02946128715711691	0.01641018810290729
7113.08119141	0.0465827357850159	3	227538	5870	781048	208	26963.7324219	64409.4882813	8340.87207031	141.59197998	313.309906006	239995776	500.075012207	7113.09619141	0.029907394225427368	0.01667534155958853
7113.188125	0.0466833620138684	3	227633	5679	778434	206	27028.9707031	64390.4179688	8116.92529297	107.44909668	346.447998047	239995824	500.002990723	7113.203125	0.030413330649165394	0.016270031364703005
7113.28480469	0.0472580363761099	3	227534	5675	775969	205	27322.6757813	65224.375	8178.62548828	127.539962769	328.390289307	239995856	499.930999756	7113.29980469	0.030884678547599697	0.016373357828510206
7113.38099609	0.0476650548823418	3	227466	5685	772968	205	27530.9355469	64877.1367188	8148.31347656	132.55821228	322.35748291	239995680	499.859985352	7113.39599609	0.03136714775280825	0.01629790712953355
7113.48792969	0.0482097289452847	3	227455	5672	769660	208	27819.0976563	65406.0117188	8237.97167969	139.592605591	322.368530273	239995728	499.786987305	7113.50292969	0.031919746297998146	0.016289982647286552
7113.58509766	0.0490336981774569	3	227383	5672	766372	206	28247.7539063	65862.6484375	8240.22558594	115.493713379	327.39956665	239995760	499.713989258	7113.60009766	0.032437119682626456	0.01659657849483044
7113.68080078	0.0491744699641613	3	227280	5734	763127	208	28310.0761719	65886.765625	8109.68310547	127.545478821	355.520477295	239995744	499.641998291	7113.69580078	0.03296125361521974	0.01621321634894156
7113.78919922	0.0497070783790568	3	227263	5719	759857	206	28590.8203125	66185.8203125	8163.06689453	107.461631775	316.359008789	239995712	499.570007324	7113.80419922	0.03357281962870158	0.01613425875035522
7113.88490234	0.0501630827060444	3	227144	5660	755891	206	28817.9160156	66244.0546875	8034.54833984	123.531181335	339.459655762	239995840	499.515991211	7113.89990234	0.034128965207689724	0.016034117498354677
7113.98207031	0.0504067446435835	3	226975	5670	751910	208	28925.9648438	66561.1875	8156.23632813	128.555389404	307.327697754	239995888	499.444000244	7113.99707031	0.034709553470680055	0.015697191172903448
7114.08900391	0.0509790467399616	3	226927	5670	747652	206	29223.2910156	67106.203125	8072.16113281	108.472488403	317.382476807	239995904	499.369995117	7114.10400391	0.03536748827232596	0.015611558467635636
7114.18617188	0.0512466665385401	3	226881	5784	743378	206	29359.4804688	67425.3515625	8283.24804688	130.571395874	327.432891846	239995824	499.299987793	7114.20117188	0.03598300413225135	0.01526366240628875
7114.281875	0.0517195754103908	3	226821	5815	739704	206	29602.3808594	67339.0390625	8178.74609375	133.583847046	333.457427979	239995712	499.226013184	7114.296875	0.03660605892480673	0.015113516485584073
7114.38978516	0.0515010368264152	3	226773	5801	735844	205	29481.0976563	67469.515625	8281.26367188	144.633346558	307.345855713	239995936	499.154998779	7114.40478516	0.03732905282760693	0.014171983998808271
7114.48597656	0.0515862556856534	3	226713	5797	731879	207	29518.8574219	67778.6640625	8305.53710938	126.556739807	349.537658691	239995744	499.082000732	7114.50097656	0.037992219561756135	0.013594036123897264
7114.58314453	0.0522714263345128	3	226697	5824	727988	205	29879.5332031	67825.8359375	8251.32324219	131.579223633	368.622711182	239995696	499.010986328	7114.59814453	0.03868038721710995	0.01359103911740285
7114.69007813	0.052004788798445	3	226611	5815	723921	207	29727.8359375	67809.78125	8218.16894531	144.636566162	319.405731201	239995840	498.937988281	7114.70507813	0.039459383204881564	0.012545405593563437
7114.78675781	0.0520925322217503	3	226572	5691	719833	203	29769.5878906	67589.953125	8279.31835938	126.555152893	298.308563232	239995680	498.867004395	7114.80175781	0.040183623831501133	0.011908908390249169
7114.88294922	0.0528640274072351	3	226477	5692	716146	208	30165.1035156	67981.4375	8277.52441406	118.522979736	325.435974121	239995872	498.794006348	7114.89794922	0.04092337950649527	0.011940647900739829
7114.98011719	0.0520838255574797	3	226474	5840	712460	208	29753.1191406	67380.1953125	8137.58789063	118.518318176	284.24307251	239995680	498.722991943	7114.99511719	0.04169043146416741	0.010393394093312289
7115.08705078	0.0514073196856855	3	226395	5879	709023	208	29386.1015625	67168.390625	8337.34472656	135.591079712	295.287231445	239995792	498.651000977	7115.10205078	0.042558002978493006	0.008849316707192495
7115.18421875	0.0522080568404308	3	226395	5900	705709	206	29809.3964844	67909.171875	8390.98632813	133.58883667	311.372497559	239995664	498.57901001	7115.19921875	0.04336803888859758	0.008840017951833215
7115.27992188	0.0516641488924561	3	226382	5896	702993	205	29521.015625	67333.0234375	8131.53710938	134.588195801	324.417816162	239995904	498.506988525	7115.29492188	0.04418643048959938	0.0074777184028567215
7115.38783203	0.0524111175136392	3	226298	5884	700226	208	29904.8535156	67935.234375	8072.59277344	122.540290833	324.430450439	239995968	498.433990479	7115.40283203	0.045134139247822516	0.0072769782658166846
7115.48402344	0.0526220868143584	3	226290	5842	697766	206	30015.6367188	68088.796875	8247.44433594	110.488235474	349.544616699	239995680	498.364013672	7115.49902344	0.046001605256767386	0.0066204815575910125
7115.58119141	0.0529475220448239	3	226175	5854	695037	208	30172.5507813	68197.2265625	8276.63476563	146.649108887	326.444915771	239995840	498.291992188	7115.59619141	0.04689996238650353	0.006047559658320371
7115.688125	0.0530252953239274	3	226132	5858	692440	206	30208.3867188	68036.609375	7959.14404297	115.510040283	339.499084473	239995920	498.220001221	7115.703125	0.04791470535440071	0.005110589969526687
7115.78480469	0.0532897298171658	3	226053	5842	689660	206	30337.7460938	68431.109375	8101.98535156	138.61567688	359.597167969	239995856	498.147003174	7115.79980469	0.04885608558832254	0.004433644228843264
7115.88197266	0.053436552757857	3	226035	5868	686495	208	30413.234375	68006.5	8010.35498047	125.554153442	320.41418457	239995680	498.092987061	7115.89697266	0.049825512764995895	0.0036110399928611023
7115.98890625	0.0537735272896259	3	225974	5996	683791	208	30583.1738281	68602.7421875	8072.9453125	154.688766479	322.435668945	239995776	498.023010254	7116.00390625	0.050919804473134156	0.0028537228164917453
7116.08509766	0.0537203215002259	3	226017	5858	681878	206	30561.4472656	68280.5625	8134.05029297	114.507499695	342.518035889	239995888	497.95098877	7116.10009766	0.051929126072133756	0.0017911954280921405
7116.18177734	0.0547112860657201	3	225908	5844	680248	208	31069.3144531	69089.5703125	8150.546875	133.599060059	329.477386475	239995728	497.878997803	7116.19677734	0.052967769274863616	0.001743516790856485
7116.28919922	0.0550293324504854	3	225908	5861	678438	207	31237.4394531	69276.265625	8069.27880859	132.59614563	345.55355835	239995952	497.808013916	7116.30419922	0.054150716585984415	8.786158645009839e-4
7116.38587891	0.0564041462102716	3	225855	5755	676517	208	31954.7832031	70296.171875	8293.83789063	115.527053833	308.407012939	239995936	497.734985352	7116.40087891	0.05524178101683698	0.001162365193434621
7116.48304688	0.0567660512931215	3	225791	5842	674634	206	32136.8085938	70390.53125	8191.42041016	113.518585205	330.509857178	239995872	497.664001465	7116.49804688	0.05636395246287705	4.0209883024444615e-4
7116.58998047	0.0580605028544055	3	225716	5905	672916	206	32808.109375	70966.78125	8112.36474609	128.592285156	355.638031006	239995776	497.592010498	7116.60498047	0.05762900940394199	4.3149345046350485e-4
7116.68714844	0.0589281512815694	3	225641	5924	671647	206	33254.3046875	71963.6640625	8236.46582031	132.619369507	357.670410156	239995792	497.520996094	7116.70214844	0.058806296635835704	1.2185464573369331e-4
7116.78285156	0.0601884964798406	3	225591	5936	670385	208	33910.53125	72493.75	8222.68261719	127.600288391	328.545623779	239995952	497.450012207	7116.79785156	0.05999540503569929	1.9309144414130647e-4
7116.88001953	0.0614181816901289	3	225601	6007	669223	207	34559.5351563	72912.4453125	8235.97265625	142.675140381	318.507171631	239995952	497.37701416	7116.89501953	0.06125600136436074	1.6218032576816033e-4
7116.98695313	0.0623004806311043	3	225091	6009	667788	204	34945.1328125	73701.5859375	8065.57568359	125.600715637	333.595489502	239995872	497.305999756	7117.00195313	0.06277071540393735	-4.702347728330475e-4
7117.08412109	0.0645173880446848	3	225006	5984	666711	208	36095.7851563	75043.0703125	8205.96289063	125.611724854	360.756896973	239995872	497.234008789	7117.09912109	0.06433493937981649	1.824486648683149e-4
7117.18080078	0.0662866401779447	3	224957	5995	665565	206	37016.65625	76041.1875	8099.96923828	137.679382324	350.730682373	239995808	497.162994385	7117.19580078	0.06609114276088557	1.9549741705912616e-4
7117.28822266	0.0679174556252264	3	224935	5900	664365	207	37869.109375	77358.7421875	8318.76171875	114.575187683	330.659973145	239995952	497.092010498	7117.30322266	0.06831764627300636	-4.0019064777996327e-4
7117.38490234	0.0705520016457135	3	224895	5891	663281	208	39244.6992188	78812.9375	8087.359375	157.807037354	327.675750732	239995936	497.020996094	7117.39990234	0.07062464618138019	-7.264453566668827e-5
7117.48109375	0.0731577820741713	3	225044	5867	662138	209	40638.8398438	80334.5703125	8074.08789063	135.707397461	335.750183105	239995776	496.947998047	7117.49609375	0.07321386975662425	-5.608768245295159e-5
7117.58900391	0.0766173390392937	3	225034	5904	661142	207	42453.2578125	82503.234375	8261.22363281	153.823440552	341.829864502	239995712	496.877990723	7117.60400391	0.07644969332954418	1.676457097495171e-4
7117.68617188	0.0800250630090119	3	224934	5885	659639	208	44222.5625	84890.1640625	8360.04492188	150.830734253	373.054656982	239995696	496.805999756	7117.70117188	0.07964257985848444	3.824831505274545e-4
7117.781875	0.0827152851087422	3	224888	5932	658677	205	45624.9960938	86476.6484375	8298.5625	146.823806763	342.924102783	239995920	496.752990723	7117.796875	0.08305545840302306	-3.4017329428086274e-4
7117.88978516	0.0874735719628025	3	224874	5911	657729	208	48118.2109375	88793.78125	8233.43359375	136.788040161	349.010681152	239995888	496.680999756	7117.90478516	0.0872814778325179	1.920941302846063e-4
7117.98597656	0.0911026294708431	3	224788	5885	656918	206	50002.8476563	91511.1640625	8317.37695313	157.93762207	350.078277588	239995856	496.609985352	7118.00097656	0.09141362497626299	-3.1099550541988097e-4
7118.33021484	0.110085666780106	1	74893	1966	218595	70	19975.8183594	34436.3242188	2745.39160156	57.3844223022	136.917221069	79998832	496.574005127	7118.34521484	0.10925014015875638	8.355266213496276e-4
7118.68519531	0.132703210711317	1	74899	1951	218133	68	23928.8632813	39079.3671875	2759.97631836	51.3905792236	148.125778198	79998640	496.537994385	7118.70019531	0.13354487971446402	-8.416690031470275e-4
7119.03919922	0.167624714798719	1	74917	1956	217484	68	30036.7792969	46214.2773438	2763.82348633	67.6072235107	161.450088501	79998608	496.50100708	7119.05419922	0.16798760291049217	-3.628881117731797e-4
7119.38294922	0.211041106837045	1	74777	1957	216670	69	37552.8632813	55511.9335938	2929.58447266	56.6103248596	170.841873169	79998768	496.467010498	7119.39794922	0.21140555066308486	-3.6444382603986747e-4
7119.73792969	0.261993423522738	1	74789	1965	215736	69	46446.78125	66006.4140625	2928.5012207	79.0117950439	171.192230225	79998696	496.430999756	7119.75292969	0.2630938178827999	-0.0011003943600618737
7120.08216797	0.316624233883517	1	74587	1967	214605	68	55825.0820313	77182.5703125	3013.07226563	104.564163208	181.718307495	79998736	496.395996094	7120.09716797	0.3127097048170294	0.003914529066487593
7120.43617188	0.353392876487596	1	74559	1966	213477	70	62198.3242188	85043.859375	3211.89550781	89.4735107422	200.29864502	79998592	496.359008789	7120.45117188	0.3557331215569675	-0.002340245069371527
7120.77992188	0.39513780768304	1	74519	1968	212158	70	69420.5546875	93616.296875	3093.03051758	131.379959106	224.058837891	79998808	496.325012207	7120.79492188	0.39482733427943295	3.1047340360707e-4
7121.13490234	0.434908304916397	1	74496	1957	210735	70	76309.46875	101693.34375	3204	93.8452758789	190.750717163	79998608	496.289001465	7121.14990234	0.4366423259555683	-0.0017340210391713073
7121.48988281	0.473604526356929	1	74478	1992	209153	70	83013.1015625	109554.078125	3384.64111328	130.767913818	196.151855469	79998632	496.252990723	7121.50488281	0.47845731880975007	-0.004852792452821053
7121.83412109	0.511267625879112	1	74443	2001	207563	68	89513.6171875	117617.828125	3353.14086914	121.764961243	203.623764038	79998640	496.217987061	7121.84912109	0.51900693332316306	-0.007739307444051047
