Repository: ellison2811/FeRedoxImaging

# Data processing for quantitative Fe redox imaging

This repository provides the processing code used in *Ellison, E.T., Mayhew, L.E., Miller, H.M., and Templeton, A.S. (2020) [Quantitative microscale Fe redox imaging by multiple energy X-ray fluorescence mapping at the Fe K pre-edge peak](https://doi.org/10.2138/am-2020-7359). _American Mineralogist_, 105, 1812–1829*.
The raw XRF multiple energy map, XANES spectra, and calibration data are included. The code completes all of the processing steps and generates the data figures as well as the supplemental information.

File: data/peakfit_spectra/spline_residuals/normed_shifted_Sanidine_avg3scans_avg.xdi
# XDI/1.2.2 SIXPACK/1.2
# facility.name: SSRL
# facility.xray_source: bend magnet
# column.1: energy
# column.2: mu
# mono.name: Si 111 phi 90
# mono.d_spacing: 3.135601
# scan.start_time: Wed Jun 22 14:08:42
# element.symbol: H
# element.edge: K
# beamline.focusing: K-B
# beamline.name: 2-3
# ///
#  
# Normalized and flattened: Linear prefit from start to 7050 Quadratic postfit from 7222 to end E0= 7122 edgestep= 0.0875456910994326
# 
# Exponential Baseline subtraction through (x,y)=( 7109.324 , 0.0182 ) and (x,y)=( 7117.99 , 0.0672 ): y=exp( -1074.6259931113 + 0.150593887944983 x)
# 
# Calculated Centroid Position (eV): 7114.53466857685
# Calculated Integrated Intensity (A.U.): 0.305966429364434
# 
# Background fit for peak fitting: smoothing spline fit from 7105 to 7110 and from 7117.7 to 7120.5 with smoothing parameter = 0.5
# 
#------
#	energy	Normalized Fluorescence	mu	spline.background	bgsub
7100.362949	0.00959674168518228	0.0016118	0.04208330202670519	-0.03248656034152291
7100.769199	0.00748913532020322	0.001427363	0.03971580033224891	-0.03222666501204569
7101.164219	0.00889327311285626	0.001550362	0.037413743669248406	-0.028520470556392147
7101.560215	0.0103931417182609	0.001681742	0.03510599917448319	-0.02471285745622229
7101.965977	0.00940358112675007	0.001595185	0.03274134139591192	-0.02333776026916185
7102.361973	0.00855541869352222	0.001521005	0.030433596901146706	-0.021878178207624485
7102.768223	0.0081548409455229	0.001486011	0.02806609520669043	-0.019911254261167532
7103.164219	0.00916361741994911	0.001574398	0.025758350711925213	-0.016594733291976103
7103.56998	0.00920116620475392	0.00157776	0.023393698761047098	-0.014192532556293177
7103.965977	0.0111945485316582	0.001752345	0.021085948438588728	-0.009891399906930528
7104.361973	0.0105490345643594	0.001695906	0.018778203943823506	-0.008229169379464106
7104.768223	0.0115988765732363	0.00178789	0.016410702249367234	-0.004811825676130935
7105.164219	0.0143054521984075	0.002024912	0.014102957754602014	2.024944438054864e-4
7105.560215	0.0117615809514656	0.00180228	0.012133336612396633	-3.717556609310335e-4
7105.966953	0.0117524663314688	0.001801557	0.011573012905819566	1.7945342564923417e-4
7106.362949	0.0115167954935051	0.001780998	0.011634109133005548	-1.1731363950044822e-4
7106.770176	0.0121066470731938	0.001832712	0.011891503994595723	2.1514307859807694e-4
7107.166172	0.0118552016153413	0.001810772	0.011785151858539664	7.00497568016361e-5
7107.562168	0.0117129448551843	0.001798391	0.012164155526958275	-4.512106717739755e-4
7107.968906	0.0138105244389094	0.0019821	0.013998362408313097	-1.8783796940369767e-4
7108.066074	0.0149958151651835	0.002085885	0.01444014370865626	5.556714565272403e-4
7108.161777	0.014725343438069	0.002062224	0.014783000094445721	-5.765665637672175e-5
7108.269199	0.0151987671538313	0.00210369	0.015057606041749858	1.411611120814421e-4
7108.365879	0.0156226165202421	0.002140814	0.015215778394121134	4.0683812612096575e-4
7108.46207	0.0148674939852324	0.002074724	0.01532200114179014	-4.5450715655774056e-4
7108.569004	0.0157475521049501	0.002151789	0.015456385068772647	2.911670361774518e-4
7108.666172	0.0149960713251609	0.002086018	0.01563254871601267	-6.364773908517692e-4
7108.761875	0.0154770814719547	0.002128146	0.015896139563308473	-4.1905809135377343e-4
7108.868809	0.0170861303529368	0.002269031	0.01626319883670626	8.229315162305399e-4
7108.965977	0.0166052054360638	0.002226946	0.01659196803137751	1.3237404686290699e-5
7109.062168	0.0169146241575067	0.002254052	0.016918673164242875	-4.0490067361766136e-6
7109.169102	0.0165690137302923	0.002223815	0.017318361292966284	-7.493475626739847e-4
7109.265781	0.0178341609294041	0.002334591	0.017726217176586238	1.0794375281786284e-4
7109.361973	0.018543222390271	0.002396684	0.018116838127923203	4.2638426234779814e-4
7109.468906	0.0188530411391093	0.002423827	0.0184665241177803	3.865170213290005e-4
7109.566074	0.0184854741713868	0.002391666	0.018703567645781172	-2.1809347439437354e-4
7109.661777	0.0188350900730094	0.002422291	0.018901162541254284	-6.607246824488419e-5
7109.769199	0.0192017009932753	0.002454406	0.019111384084866217	9.031690840908407e-5
7109.865879	0.0189386975946345	0.002431399	0.019307545571333753	-3.6884797669925473e-4
7109.96207	0.0197186249097353	0.002499696	0.019524292186758118	1.9433272297718351e-4
7110.069004	0.0203478540083528	0.002554802	0.019773476858177846	5.743771501749532e-4
7110.166172	0.02121510509555	0.002630744	0.020002904737338727	0.0012122003582112732
7110.261875	0.020966930296765	0.002609035	0.020231877970655	7.3505232611e-4
7110.368809	0.0208844281928813	0.002601832	0.020491497343959556	3.9293084892174507e-4
7110.465977	0.0209620002092779	0.002608641	0.020731089352065253	2.3091085721264545e-4
7110.562168	0.0224489183450886	0.002738832	0.02097194004588717	0.0014769782992014278
7110.670078	0.0232091855338484	0.00280541	0.02124673069965226	0.001962454834196138
7110.765781	0.0239676736432344	0.00287183	0.02149472719662509	0.002472946446609312
7110.861973	0.0259804314775798	0.003048056	0.021748267013919426	0.004232164463660374
7110.969883	0.0238716254218926	0.002863459	0.022038047619324156	0.0018335778025684452
7111.066074	0.0261788923275637	0.003065468	0.022301356962619374	0.003877535364944326
7111.163242	0.0264672799736986	0.003090733	0.022572341101670973	0.0038949388720276278
7111.270176	0.0275731059153591	0.003187563	0.022876620312032737	0.004696485603326365
7111.365879	0.0268470092511509	0.003124014	0.023154548411378463	0.003692460839772437
7111.463047	0.0286897737979769	0.003285358	0.023442363947776903	0.005247409850199999
7111.56998	0.0311429418955213	0.003500142	0.023765914144139942	0.007377027751381358
7111.667148	0.0316003384307767	0.003540203	0.024066335104808278	0.00753400332596842
7111.762852	0.0336646932068144	0.003720946	0.02436841402251147	0.009296279184302932
7111.869785	0.03439757104097	0.003785126	0.02471344430510633	0.00968412673586367
7111.966953	0.0364440006657237	0.0039643	0.02503406621244857	0.011409934453275133
7112.063145	0.0371638564899469	0.004027338	0.02535833955291081	0.011805516937036086
7112.159824	0.039601180168692	0.004240733	0.02569135075441098	0.013909829414281018
7112.266758	0.0418457257748848	0.004437253	0.02606822105514983	0.01577750471973497
7112.363926	0.042770044205286	0.004518191	0.026418675787597597	0.0163513684176884
7112.460117	0.0474276152483281	0.004925959	0.026773325987118964	0.020654289261209137
7112.567051	0.0498150233968452	0.005134986	0.027176849222493506	0.022638174174351697
7112.664219	0.0510330398913898	0.005241636	0.02755220625899877	0.023480833632391028
7112.759922	0.0533416671143716	0.005443764	0.02793020052023779	0.02541146659413381
7112.867832	0.0602538989885011	0.00604892	0.028366536813688736	0.03188736217481236
7112.964023	0.0620142400615162	0.006203048	0.0287647624896591	0.0332494775718571
7113.061191	0.0666052495188397	0.006604989	0.029176125918520715	0.037429123600318984
7113.168125	0.0718259667301441	0.00706206	0.029639647630780985	0.042186319099363115
7113.264805	0.078551816721273	0.007650897	0.030068701681455152	0.048483115039817844
7113.360996	0.0827972943814549	0.008022588	0.03050520389450447	0.05229209048695044
7113.46793	0.0851060350374489	0.008224728	0.031001966531869485	0.05410406850557942
7113.565098	0.0941409296833436	0.009015712	0.03146409819667017	0.06267683148667344
7113.660801	0.0992687362045924	0.009464647	0.031929467273421566	0.06733926893117083
7113.769199	0.108886708442481	0.010306679	0.03246905419500353	0.07641765424747746
7113.864902	0.116519743916128	0.010974936	0.03295669586864991	0.08356304804747809
7113.96207	0.127605076427618	0.011945427	0.03346281037781262	0.09414226604980538
7114.069004	0.138184184144598	0.012871602	0.034032862881178565	0.10415132126341942
7114.166172	0.149108435056036	0.013827991	0.034562959175906856	0.11454547588012914
7114.261875	0.158259626344445	0.014629156	0.03509654153940121	0.12316308480504377
7114.369785	0.162862698310631	0.015032155	0.03571209884062794	0.12715059947000307
7114.465977	0.171546623996478	0.015792413	0.03627347234318632	0.13527315165329168
7114.563145	0.174691360103167	0.016067739	0.03685287356637119	0.1378384865367958
7114.670078	0.173781153072796	0.015988074	0.037505078034285	0.13627607503851102
7114.766758	0.176463891454948	0.016222954	0.03810812069293466	0.13835577076201333
7114.862949	0.172059874314295	0.015837419	0.03872092956228938	0.13333894475200564
7114.960117	0.167736784285973	0.015458969	0.03935315041479264	0.12838363387118035
7115.067051	0.160340547011813	0.01481148	0.0400644837727313	0.12027606323908169
7115.164219	0.1570532246936	0.014523707	0.040725229818103094	0.11632799487549692
7115.259922	0.149122090384723	0.013829388	0.041389606462758834	0.10773248392196416
7115.367832	0.139966940959613	0.013027914	0.04215515776617844	0.09781178319343457
7115.464023	0.12912545107847	0.012078806	0.04285247891090854	0.08627297216756147
7115.561191	0.120466350959498	0.011320757	0.0435713665410585	0.0768949844184395
7115.668125	0.110258838830926	0.010427153	0.04437958287732827	0.06587925595359773
7115.764805	0.103471470922429	0.009832966	0.04512592672316875	0.05834554419926025
7115.861973	0.0942511438671795	0.009025784	0.04589120818685374	0.04835993568032577
7115.968906	0.088099388175335	0.008487244	0.0467512265340092	0.0413481616413258
7116.065098	0.0834489168698538	0.008080133	0.047541045445366734	0.035907871424487064
7116.161777	0.0808076353720743	0.007848918	0.04835052366215541	0.03245711170991889
7116.269199	0.0761180408476056	0.007438384	0.04926861722579967	0.026849423621805923
7116.365879	0.0714275208558322	0.007027767	0.05011192961302017	0.021315591242812036
7116.463047	0.0728015815808631	0.007148078	0.0509759684740031	0.02182561310686
7116.56998	0.0689320855581218	0.00680934	0.051946174565249414	0.01698591099287239
7116.667148	0.067069550667291	0.006646301	0.052845580228680404	0.014223970438610602
7116.762852	0.0656101797621913	0.006518557	0.05374821165663772	0.01186196810555358
7116.86002	0.0647124439258802	0.006439982	0.05468189220534697	0.010030551720533229
7116.966953	0.0654301182704832	0.006502831	0.05572973306871325	0.009700385201769954
7117.064121	0.064440156307465	0.006416182	0.056700587550386476	0.00773956875707852
7117.160801	0.0631984525419188	0.006307494	0.05768445442654423	0.005513998115374577
7117.268223	0.0623001125707213	0.006228868	0.05879881744566558	0.003501295125055724
7117.364902	0.064105594758408	0.006386948	0.059821024547032565	0.004284570211375439
7117.461094	0.0623997229730473	0.006237624	0.060856431202909345	0.0015432917701379556
7117.569004	0.0650183454726951	0.006466893	0.06204000589547463	0.0029783395772204693
7117.666172	0.0660952813515647	0.006561192	0.06312592749957252	0.002969353851992179
7117.761875	0.0641145027193401	0.006387801	0.06421436965585212	-9.986693651201084e-5
7117.869785	0.0652097264277382	0.006483703	0.06546101625175445	-2.512898240162459e-4
7117.965977	0.067356745581543	0.006671683	0.0665703017151668	7.864438663762047e-4
7118.310215	0.0673951434801269	0.006675108	0.07066312464494062	-0.0032679811648137214
7118.353184	0.0743160904154443	0.007281015	0.07126799823388026	0.003048092181564044
7118.665195	0.0723170029780853	0.007106061	0.07585589574092545	-0.003538892762840154
7118.674961	0.080026876440005	0.007781029	0.0760103396601173	0.004016536779887697
7118.998203	0.0823387713689031	0.007983485	0.08203748407150105	3.0128729740204474e-4
7119.019199	0.0799521219963594	0.007774548	0.08253832189627758	-0.002586199899918179
7119.31998	0.094588325810402	0.00905594	0.09071891853552143	0.003869407274880568
7119.362949	0.0909327727675725	0.00873592	0.09181918473236571	-8.864119647932073e-4
7119.71793	0.0984363241452493	0.009392889	0.1013711643403764	-0.002934840195127089
7120.062168	0.116873571601952	0.011007054	0.11493783817881124	0.0019357334231407536
7120.416172	0.12792227952731	0.011974386	0.1283157119016009	-3.9343237429090294e-4
7120.759922	0.147007452532451	0.013645274	0.14085034776342706	0.006157104769023952
7121.114902	0.185075991936153	0.016978076	0.15379447878373806	0.03128151315241495
7121.469883	0.20663222808392	0.018865297	0.1667386462684234	0.0398935818154966
7121.814121	0.242947340005961	0.022044592	0.17929107675514544	0.06365626325081555

File: data/peakfit_spectra/spline_residuals/normed_shifted_Siderite_avg3scans.xdi
# XDI/1.2.2 SIXPACK/1.2
# facility.name: SSRL
# facility.xray_source: bend magnet
# column.1: energy
# column.2: mu
# mono.name: Si 111 phi 90
# mono.d_spacing: 3.135601
# scan.start_time: Thu Jun 23 16:43:35
# element.symbol: H
# element.edge: K
# beamline.focusing: K-B
# beamline.name: 2-3
# ///
#  
# Normalized and flattened: Linear prefit from start to 7050 Quadratic postfit from 7222 to end E0= 7122 edgestep= 6.46258915938135
# 
# Exponential Baseline subtraction through (x,y)=( 7109.859 , 0.0368 ) and (x,y)=( 7115.7 , 0.0908 ): y=exp( -1101.21266246697 + 0.154421001737639 x)
# 
# Calculated Centroid Position (eV): 7112.86157817605
# Calculated Integrated Intensity (A.U.): 0.0505226415471686
# 
# Background fit for peak fitting: smoothing spline fit from 7105 to 7109.5 and from 7116 to 7119 with smoothing parameter = 0.5
# 
#------
#	energy	Normalized Fluorescence	mu	spline.background	bgsub
7100.13195313	0.0146888192675781	0.821477413177	0.013257367288318703	0.0014314519792593978
7100.52794922	0.0150842224611927	0.824260890484	0.013935606522436481	0.001148615938756219
7100.93419922	0.0158197053335797	0.829248070717	0.014631408061437132	0.0011882972721425668
7101.32921875	0.016715295868194	0.835263490677	0.015307974699983743	0.0014073211682102578
7101.72521484	0.0165652952641862	0.834522247314	0.01598621393410152	5.790813300846805e-4
7102.13097656	0.0168557367516474	0.8366330266	0.016681179175315808	1.7455757633159236e-4
7102.52697266	0.0178222852146282	0.843107581139	0.01735941842656083	4.6286678806737105e-4
7102.93322266	0.0179761546790913	0.844336032867	0.018055219965561482	-7.90652864701806e-5
7103.32921875	0.0187125424638122	0.849323153496	0.018733459199679257	-2.0916735867057556e-5
7103.73498047	0.019486464334436	0.854558467865	0.019428424440893547	5.803989354245462e-5
7104.13097656	0.0199482733340543	0.857771098614	0.020106663675011325	-1.5839034095702434e-4
7104.52697266	0.0200244306140142	0.858491420746	0.020784902926256343	-7.604723122421435e-4
7104.93322266	0.0211521412244619	0.866013407707	0.021480704465256996	-3.2856324079509613e-4
7105.32921875	0.0221569099189429	0.872734963894	0.022158943699374774	-2.033780431873883e-6
7105.72521484	0.0229085987080386	0.877820968628	0.02283241365548606	7.618505255253816e-5
7106.13195313	0.0234358281782872	0.881462574005	0.023687651800966936	-2.518236226797359e-4
7106.52794922	0.0253369830243759	0.893977105618	0.024979562269455798	3.574207549201028e-4
7106.93517578	0.0253787794150688	0.894481837749	0.025672386124001426	-2.936067089326262e-4
7107.33117188	0.0269577923165873	0.904914498329	0.026795910414088263	1.6188190249903645e-4
7107.72716797	0.0278192259232025	0.910709738731	0.027840055310108736	-2.0829386906236202e-5
7108.13390625	0.028906837390271	0.91797286272	0.029093015447494906	-1.8617805722390482e-4
7108.23107422	0.0295235146600847	0.922014176846	0.02946586347313247	5.7651186952230316e-5
7108.32677734	0.029899094207468	0.924496531487	0.02983880418442673	6.029002304126785e-5
7108.43419922	0.0304652282247888	0.928217113018	0.030239535670641395	2.256925541474046e-4
7108.53087891	0.030438587440156602	0.928100645542	0.030580515276898135	-1.4192783674153372e-4
7108.62707031	0.0309110759342873	0.931209564209	0.030926488348044772	-1.54124137574721e-5
7108.73400391	0.0311909983425949	0.933080196381	0.03133441972347181	-1.434213808769111e-4
7108.83117188	0.0317882057988561	0.936995685101	0.03172810315668618	6.0102642169920784e-5
7108.926875	0.0321990173155608	0.939705729485	0.03212053927801256	7.847803754824217e-5
7109.03380859	0.0327440187902477	0.943289458752	0.03255197670609786	1.9204208414984325e-4
7109.13097656	0.0328416424551869	0.943976342678	0.03294661525825364	-1.049728030667399e-4
7109.22716797	0.0330353556853592	0.945283651352	0.033373981293047916	-3.3862560768871397e-4
7109.33410156	0.0340255343054669	0.951744377613	0.033907529110241	1.1800519522589537e-4
7109.43078125	0.034523397935459	0.955017566681	0.03440721345984551	1.1618447561349138e-4
7109.52697266	0.0349462388656106	0.957805633545	0.0348964518530778	4.978701253280371e-5
7109.63390625	0.0358087246544631	0.963441133499	0.035427655078992835	3.8106957547026643e-4
7109.73107422	0.0360536677557025	0.965080082417	0.03589993203845379	1.5373571724870694e-4
7109.82677734	0.036591720175197	0.96861243248	0.0363564688354627	2.3525133973429507e-4
7109.93419922	0.0373741342136563	0.973730742931	0.03685998802309372	5.141461905625797e-4
7110.03087891	0.0375894319158192	0.975177824497	0.0373062354075727	2.831965082464999e-4
7110.12707031	0.0388518451421433	0.983391702175	0.03774480290100215	0.0011070422411411512
7110.23400391	0.0391815350128516	0.98558396101	0.03822725720895194	9.542778038996585e-4
7110.33117188	0.0400478519981435	0.991238594055	0.03866215855242903	0.0013856934457144726
7110.426875	0.0405391528856207	0.994468808174	0.039088325133001145	0.0014508277526195518
7110.53380859	0.0414386045725224	1.00034320354	0.03956320311984747	0.001875401452674931
7110.63097656	0.0428369704100934	1.00943624973	0.03999467796326346	0.0028422924468299374
7110.72716797	0.0438668526389024	1.01614737511	0.04042286601839393	0.003443986620508474
7110.83507813	0.0449691792326408	1.02333343029	0.04090574834241599	0.00406343089022481
7110.93078125	0.0461155733972227	1.03079724312	0.04133737621615143	0.004778197181071267
7111.02697266	0.047483516515579	1.03969311714	0.04177547162748723	0.005708044888091769
7111.13488281	0.0491735713869611	1.05067741871	0.0422733084058796	0.006900262981081498
7111.23107422	0.0510572847125511	1.06290650368	0.042723902092739525	0.008333382619811577
7111.32824219	0.0529600026464127	1.07525897026	0.04318669482985184	0.009773307816560863
7111.43517578	0.0554957302876123	1.09170794487	0.04370612685260142	0.011789603435010884
7111.53087891	0.0572342059956546	1.10299813747	0.044181132606886206	0.01305307338876839
7111.62804688	0.0602260344882129	1.12238907814	0.04467428347844169	0.015551751009771207
7111.73498047	0.0620053815519925	1.13394987583	0.045230930106967854	0.016774451445024645
7111.83214844	0.0645517193164544	1.15046179295	0.04575056018185232	0.018801159134602077
7111.92785156	0.0664665024405589	1.16289138794	0.04627629089725978	0.020190211543299127
7112.03478516	0.06809193560215	1.17345750332	0.04688133170011229	0.02121060390203771
7112.13195313	0.0696939643567871	1.18386673927	0.047448394220332334	0.022245570136454763
7112.22814453	0.0716803668847068	1.19675946236	0.0480270431408441	0.023653323743862704
7112.32482422	0.0734134430688519	1.20801532269	0.048627007286990306	0.0247864357818616
7112.43175781	0.0746629824757374	1.21615219116	0.049313328561306706	0.02534965391443069
7112.52892578	0.0754875099184266	1.22153675556	0.04995882732489517	0.025528682593531436
7112.62511719	0.0766241579253136	1.2289378643	0.050619418267460366	0.026004739657853236
7112.73205078	0.0769090792161071	1.23084080219	0.05138024626588245	0.025528832950224643
7112.82921875	0.077261498270849	1.23317432404	0.052096911000313356	0.025164587270535638
7112.92492188	0.07752165161391	1.23491072655	0.05282740944761593	0.024694242166294074
7113.03283203	0.0778048441448629	1.23680305481	0.05368169226209802	0.024123151882764877
7113.12902344	0.0781923793208696	1.23936295509	0.0544716934522254	0.023720685868644203
7113.22619141	0.0777060745984501	1.23627614975	0.05529807782639197	0.022407996772058125
7113.333125	0.0774394587773994	1.23461472988	0.056241733903237945	0.021197724874161453
7113.42980469	0.0779223349858471	1.2377910614	0.057126913129118634	0.02079542185672846
7113.52599609	0.0778805012888209	1.23757612705	0.05803886864032405	0.01984163264849685
7113.63292969	0.0778352197084225	1.23734509945	0.059090512654199435	0.018744707054223063
7113.73009766	0.0779109847958603	1.23789072037	0.060081825320422985	0.01782915947543731
7113.82580078	0.0781459039332158	1.23946404457	0.06109250196407093	0.01705340196914487
7113.93419922	0.078449232920893	1.2414867878	0.06227966245878742	0.016169570462105577
7114.02990234	0.0793794392936249	1.24755346775	0.0633663682671962	0.016013071026428696
7114.12707031	0.0797666845030936	1.25011205673	0.06450781924065742	0.01525886526243618
7114.23400391	0.0807985050961941	1.25684189796	0.06580964181446944	0.014988863281724663
7114.33117188	0.081849550122455	1.26369035244	0.06703521832628595	0.014814331796169047
7114.426875	0.0823999890692415	1.26730275154	0.06828307961361096	0.01411690945563053
7114.53478516	0.0828313772243659	1.27015280724	0.06973990792829743	0.01309146929606847
7114.63097656	0.0837651554940772	1.27624285221	0.0710841686874598	0.012680986806617403
7114.72814453	0.0837381575969554	1.27612435818	0.07248685119391864	0.01125130640303676
7114.83507813	0.084468145354656	1.2809035778	0.07408378914175467	0.010384356212901319
7114.93175781	0.0848110713276899	1.28317546844	0.075576801416707	0.009234269910982904
7115.02794922	0.0852766517727925	1.28623974323	0.0771097258419461	0.008166925930846405
7115.12511719	0.085271180424329407	1.28626036644	0.07870732485142119	0.006563855572908214
7115.23205078	0.0862970429419143	1.29295170307	0.08052380749000115	0.005773235451913147
7115.32921875	0.0866622820054726	1.29536807537	0.08222855452306155	0.004433727482411054
7115.42492188	0.0873962038837894	1.30016624928	0.08395907667049983	0.0034371272132895647
7115.53283203	0.0890151123108191	1.31069076061	0.08597288264894228	0.0030422296618768246
7115.62902344	0.089865237711312	1.31624019146	0.08782503067204153	0.002040207039270464
7115.72619141	0.0911392771233304	1.32452976704	0.08975166189617137	0.0013876152271590364
7115.833125	0.0931246666458151	1.33742213249	0.09193787469777671	0.0011867919480383904
7115.92980469	0.0945160296194284	1.34646964073	0.09397508233949341	5.409472799349918e-4
7116.02697266	0.0961818079487081	1.35729086399	0.09608169227610958	1.0011567259853027e-4
7116.13390625	0.098818011263664	1.3743891716	0.0984743796631471	3.43631600516911e-4
7116.23009766	0.100745626205619	1.38690197468	0.10072465990561592	2.09663000030752e-5
7116.32677734	0.102632690076621	1.39915299416	0.10316189265412579	-5.292025775047865e-4
7116.43419922	0.105989943129076	1.42091143131	0.10616776715354403	-1.778240244680318e-4
7116.53087891	0.109144583160687	1.44135427475	0.10913975973851932	4.8234221676768385e-6
7116.62804688	0.112389011960914	1.46237766743	0.11233772783247165	5.128412844235264e-5
7116.73498047	0.116089331425048	1.48635292053	0.11604599346986628	4.3337955181715904e-5
7116.83214844	0.119936079332061	1.51126885414	0.1195460160775427	3.9006325451830526e-4
7116.92785156	0.123534987482774	1.53458225727	0.123097021889867	4.3796559290699977e-4
7117.02501953	0.126904794133893	1.55641591549	0.12686127590536775	4.351822852524667e-5
7117.13195313	0.130893388580126	1.58225417137	0.1313446855037424	-4.512969236163955e-4
7117.22912109	0.135922196727604	1.61480927467	0.1358771623400285	4.5034387575498824e-5
7117.32580078	0.140731392756245	1.64594483376	0.14089984651619825	-1.6845375995325207e-4
7117.43322266	0.146821041821275	1.68536162376	0.14715290355613286	-3.3186173485785786e-4
7117.52990234	0.153283059917408	1.72717869282	0.15341587842374915	-1.3281850634114245e-4
7117.62609375	0.160488589878994	1.77380049229	0.1602167145880847	2.718752909093014e-4
7117.73400391	0.16866584638896	1.82670891285	0.16846379295218394	2.0205343677606735e-4
7117.83117188	0.176473811303377	1.87722456455	0.17643883640879698	3.497489458001435e-5
7117.926875	0.184776168913796	1.93093442917	0.18483065880697908	-5.4489893183073956e-5
7118.03478516	0.194418780210591	1.99331283569	0.1949789275449215	-5.601473343304908e-4
7118.13097656	0.204288806249691	2.05715417862	0.20465428194429794	-3.654756946069315e-4
7118.47521484	0.243285879529334	2.30937457085	0.2424648295904623	8.21049938871693e-4
7118.83019531	0.282277568088227	2.56156635284	0.28232179405345537	-4.422596522835054e-5
7119.18419922	0.326111175490001	2.84504890442	0.32199459978972517	0.0041165757002758485
7119.52794922	0.376438303361	3.17049050331	0.36051826177935886	0.01592004158164112
7119.88292969	0.423959448789356	3.4778046608	0.40030050945709766	0.023658939332258322
7120.22716797	0.47561350559568	3.81182193756	0.43887889241736355	0.036734613178316444
7120.58117188	0.523476322171644	4.12134361267	0.47855169815363335	0.04492462401801062
7120.92492188	0.576412644839673	4.46364736557	0.517075360143267	0.05933728469640598
7121.27990234	0.642535716691164	4.8911781311	0.5568576067003295	0.08567810999083458
7121.63488281	0.71281527551278	5.34557056427	0.5966398543779661	0.11617542113481394
7121.97912109	0.787737262706063	5.82995891571	0.6352182373383342	0.15251902536772888

File: data/peakfit_spectra/spline_residuals/normed_shifted_chlo2_002_001.xdi
# XDI/1.2.2 XASSCAN/2.0
# Beamline.focusing: K-B
# Beamline.name: 2-3
# Facility.name: SSRL
# Facility.xray_source: bend magnet
# column.11: SCA4.1
# column.10: SCA3.1
# column.13: SPEAR
# column.12: TIME1
# column.1: energy
# column.3: I0
# column.2: rtc
# column.5: I2
# column.4: I1
# column.7: FF1
# column.6: Lytle
# column.9: SCA2.1
# column.8: ICR1
# Mono.name: Si 111 phi 90
# Mono.d_spacing: 3.135601
# Scan.start_time: Thu Jun 23 14:48:39
# Element.symbol: H
# Element.edge: K
# ///
# XAS Data collected by uXASserver
# 	Special scan options: None with range of 0
# REQUESTED:	YAXIS: -3.7442	ZAXIS: 2.6831
# ACTUAL:	YAXIS: -3.744	ZAXIS: 2.683
# 
#  TABLE: 194.490479	HORZ: 64.362000	VERT: 25.203000	TUNE: 5.341421	XAXIS: 2.782670	YAXIS: -3.744200	ZAXIS: 2.683135	PHI: -20.000000	DETECTOR: 6.000000	SRSI0: 6.000000	SRSI1: 6.000000	MONO: 7119.999873	MONVTRAN: 4.059246	SVGAP: 0.250074	SVTRANS: 5.250000	SHGAP: 0.250074	SHTRANS: -0.700000	MONVGAP: 2.000254	
# XASSCAN.TIME1OFFSET: 0.0
# XASSCAN.SCA2.1OFFSET: 0.0
# XASSCAN.SCA3.1OFFSET: 0.0
# XASSCAN.SPEAROFFSET: 0.0
# XASSCAN.regionfile: FeXANES_fine4.rgn
# XASSCAN.FF1OFFSET: 0.0
# XASSCAN.I2OFFSET: 0
# XASSCAN.I0OFFSET: 0
# XASSCAN.SCA4.1OFFSET: 0.0
# XASSCAN.datapoints: 287
# XASSCAN.LytleOFFSET: 0
# XASSCAN.I1OFFSET: 0
# XASSCAN.detectorfile: vortex_2X.det
# XASSCAN.ICR1OFFSET: 0.0
# 
# Energy Shift Applied: 0.104999999999563
# 
# Normalized and flattened: Linear prefit from start to 7050 Quadratic postfit from 7222 to end E0= 7122 edgestep= 4.67844244004959
# 
# Exponential Baseline subtraction through (x,y)=( 7109.909 , 0.0259 ) and (x,y)=( 7116.05 , 0.071 ): y=exp( -1172.92983180743 + 0.164457121499689 x)
# 
# Calculated Centroid Position (eV): 7113.12064533343
# Calculated Integrated Intensity (A.U.): 0.0391793635342125
# 
# Background fit for peak fitting: smoothing spline fit from 7105 to 7110.4 and from 7116 to 7119.5 with smoothing parameter = 0.5
# 
#------
#	energy	Normalized Fluorescence	rtc	I0	I1	I2	Lytle	FF1	ICR1	SCA2.1	SCA3.1	SCA4.1	TIME1	SPEAR	OriginalEnergy	spline.background	bgsub
7100.10695313	0.0101474965217398	1	76549	2361	280363	70	4594.06005859	23585.4648438	1282.88098145	73.33618927	450.063201904	79998744	500.135986328	7100.00195313	0.013423010314070642	-0.0032755137923308423
7100.50294922	0.0109360703010984	1	76543	2372	280607	69	4877.57324219	23806.3417969	1285.95129395	79.3673095703	425.971374512	79998672	500.098999023	7100.39794922	0.013581495075736002	-0.002645424774637601
7100.90919922	0.0109085564375902	1	76521	2369	280834	70	4867.84277344	24144.6445313	1336.27050781	78.3677444458	462.168762207	79998616	500.065002441	7100.80419922	0.013744083636715297	-0.0028355271991250975
7101.30421875	0.0113764467661525	1	76503	2384	280852	70	5035.64160156	24149.6953125	1347.32556152	63.2971725464	471.212280273	79998672	500.028991699	7101.19921875	0.013902177561493948	-0.0025257307953414493
7101.70021484	0.0118151321388466	1	76481	2381	280890	69	5192.64257813	24408.7382813	1295.1463623	61.2908668518	488.317382813	79998560	499.993988037	7101.59521484	0.014060662323159308	-0.0022455301843127082
7102.10597656	0.0119194128973902	1	76501	2373	280870	70	5232.84228516	24424.7675781	1251.94348145	77.3672943115	467.218078613	79998752	499.958007813	7102.00097656	0.014223055465695614	-0.0023036425683054147
7102.50197266	0.0123615567940816	1	76502	2370	280878	69	5392.64111328	24456.9277344	1228.84301758	77.3678741455	458.178588867	79998816	499.92199707	7102.39697266	0.014381540231363111	-0.002019983437281511
7102.90822266	0.0128282013412661	1	76482	2368	280782	69	5559.72509766	24729.0019531	1264.07629395	85.4105606079	519.497131348	79998592	499.885986328	7102.80322266	0.014544128792342405	-0.0017159274510763056
7103.30421875	0.0130469753040552	1	76481	2385	280748	70	5639.41455078	25006.1425781	1307.35534668	68.3321762085	502.442474365	79998808	499.851013184	7103.19921875	0.014702613554007402	-0.0016556382499522022
7103.70998047	0.0131837647060839	1	76474	2421	280787	67	5689.35742188	24738.0371094	1272.11706543	81.3913726807	459.208129883	79998616	499.815002441	7103.60498047	0.014865006696543706	-0.0016812419904598062
7104.10597656	0.0142378621608608	1	76464	2369	280678	70	6067.18017578	25591.5546875	1278.35900879	73.364944458	446.21963501	79998640	499.778991699	7104.00097656	0.015023491458209066	-7.856292973482653e-4
7104.50197266	0.0146052479397891	1	76449	2375	280595	70	6198.87158203	25621.6796875	1312.53662109	89.4454498291	456.27230835	79998696	499.743011475	7104.39697266	0.015181976223876563	-5.767282840874622e-4
7104.90822266	0.014808291073234	1	76441	2367	280519	70	6272.35595703	25721.0878906	1338.69226074	66.3315963745	422.110168457	79998824	499.708007813	7104.80322266	0.015344564784855859	-5.36273711621859e-4
7105.30421875	0.0155569438353617	1	76445	2373	280415	70	6541.91650391	25883.8007813	1303.55895996	81.4096221924	482.427398682	79998720	499.67098999	7105.19921875	0.015503049546520854	5.389428884084585e-5
7105.70021484	0.0156510842142869	1	76437	2340	280362	70	6576.37841797	26113.7597656	1267.43286133	84.4285202026	473.402770996	79998560	499.636993408	7105.59521484	0.015770533525774923	-1.1944931148802351e-4
7106.10695313	0.0165503054225856	1	76425	2358	280248	69	6898.38378906	26387.9511719	1291.62512207	79.4073028564	468.402557373	79998608	499.601013184	7106.00195313	0.016471866542280184	7.843888030541549e-5
7106.50294922	0.0171550786954451	1	76412	2357	280124	70	7114.89111328	26680.1972656	1253.49951172	91.4743041992	475.465332031	79998752	499.565002441	7106.39794922	0.017154983384688512	9.531075658916754e-8
7106.91017578	0.0177893147454966	1	76343	2349	279938	70	7336.515625	27012.6640625	1323.95056152	75.3958206177	510.680999756	79998568	499.528991699	7106.80517578	0.017852183910075512	-6.286916457891312e-5
7107.30617188	0.0187406949759865	1	76328	2357	279769	70	7676.28759766	27672.6367188	1347.24633789	82.4434280396	478.574066162	79998744	499.493988037	7107.20117188	0.018559243662621662	1.814513133648367e-4
7107.70216797	0.018880819145147502	1	76334	2378	279563	68	7728.41210938	27567.1679688	1254.72338867	83.4471435547	450.413513184	79998808	499.458007813	7107.59716797	0.0191822012129273	-3.013820677797985e-4
7108.10890625	0.0208189248040028	1	76379	2381	279341	70	8427.04101563	28102.640625	1312.16906738	88.4834289551	470.570953369	79998688	499.42401123	7108.00390625	0.02037234703386421	4.465777701385919e-4
7108.20607422	0.0204705437517525	3	229173	7120	837328	210	24912.6601563	84663.484375	4032.11865234	234.285202026	1350.40783691	239995776	499.351989746	7108.10107422	0.020602051272993964	-1.3150752124146264e-4
7108.30177734	0.0205889470592767	3	229108	7141	836956	209	25033.5800781	85445.078125	3843.27539063	250.386077881	1414.83215332	239995888	499.282012939	7108.19677734	0.02081566797255827	-2.2672091328156813e-4
7108.40919922	0.0210947935205167	3	229136	7079	836514	209	25580.1113281	85741.515625	3993.18432617	210.16758728	1423.91064453	239995712	499.210998535	7108.30419922	0.0210669969438475	2.7796576669198575e-5
7108.50587891	0.0214779952495254	3	229166	6961	836514	210	25995.390625	85731.4375	3916.75561523	210.167373657	1430.94812012	239995808	499.157012939	7108.40087891	0.021295297653791276	1.8269759573412425e-4
7108.60207031	0.0212996913018914	3	229111	7076	835883	210	25799.109375	86210.71875	3900.7890625	263.471710205	1353.56079102	239995664	499.087005615	7108.49707031	0.021519018253631342	-2.1932695173994265e-4
7108.70900391	0.0220242560254747	3	229040	7134	835392	209	26568.7207031	86394.5703125	3949.10546875	262.469207764	1376.70629883	239995824	499.015014648	7108.60400391	0.021772540339298787	2.517156861759143e-4
7108.80617188	0.0218939243386502	3	228988	7114	834610	209	26424.1523438	86538.234375	3986.3503418	213.195327759	1414.93310547	239995776	498.944000244	7108.70117188	0.022013821865397125	-1.1989752674692461e-4
7108.901875	0.0220974076310245	3	228952	7136	834215	204	26639.0292969	86344.3359375	3919.92944336	231.293945313	1386.75805664	239995728	498.87298584	7108.796875	0.022269005432405783	-1.7159780138128328e-4
7109.00880859	0.0226213023991886	3	229266	7151	833819	209	27238.6972656	87087.8671875	3974.42602539	236.333526611	1339.55859375	239995824	498.803009033	7108.90380859	0.022584967348770708	3.6335050417894005e-5
7109.10597656	0.0229682917916003	3	228907	7119	833251	210	27568.734375	87744.015625	4002.7565918	229.303649902	1438.1763916	239995632	498.731994629	7109.00097656	0.022881138425064586	8.715336653571451e-5
7109.20216797	0.0232606238600278	3	228962	7104	833026	209	27889.578125	88311.734375	4030.05932617	266.524993896	1382.91271973	239995808	498.661010742	7109.09716797	0.02316704158526752	9.35822747602788e-5
7109.30910156	0.0235665853715618	3	228921	7085	832781	208	28213.4648438	88329.8203125	3926.47119141	214.226013184	1436.21948242	239995760	498.591003418	7109.20410156	0.023475669959310937	9.091541225086236e-5
7109.40578125	0.023600149747759	3	228918	7085	832202	209	28250.125	88581.0078125	3884.29174805	279.604644775	1437.24829102	239995744	498.519989014	7109.30078125	0.023763062298200542	-1.6291255044154074e-4
7109.50197266	0.0239646144240558	3	228736	7108	831883	209	28618.765625	89403.0078125	4076.61254883	233.351623535	1439.33691406	239995920	498.450012207	7109.39697266	0.02408136356151629	-1.1674913746049023e-4
7109.60890625	0.0246765234395269	3	228688	7107	831564	208	29375.6308594	89654.25	4011.30004883	259.507354736	1382.02758789	239995904	498.377990723	7109.50390625	0.02447721902393469	1.993044155922108e-4
7109.70607422	0.0248386296333405	3	228675	7100	830988	208	29548.4765625	90094.4140625	3986.26806641	243.42086792	1399.16711426	239995840	498.308990479	7109.60107422	0.024864888800040386	-2.6259166699887232e-5
7109.80177734	0.0249558959935312	3	228600	7114	830414	210	29665.2714844	90678.2734375	3975.35375977	248.459609985	1436.43859863	239995888	498.236999512	7109.69677734	0.025282894756056228	-3.269987625250277e-4
7109.90919922	0.0259043499351821	3	228581	7115	829939	207	30678.2871094	91209.9375	4010.70043945	252.492050171	1443.53027344	239995728	498.167999268	7109.80419922	0.02579781252932827	1.0653740585383001e-4
7110.00587891	0.0263970734463617	3	228579	7069	829644	210	31206.015625	92005.9296875	4109.49609375	242.44519043	1351.0534668	239995888	498.096984863	7109.90087891	0.02626416195732674	1.3291148903496128e-4
7110.10207031	0.0269129898273765	3	228525	7114	829406	210	31751.3066406	93001.9453125	4049.39819336	241.454803467	1419.55297852	239995792	498.026000977	7109.99707031	0.026708899776998092	2.0409005037840683e-4
7110.20900391	0.0269536620995409	3	228452	7198	829056	206	31785.8300781	93150.734375	4006.17773438	271.639373779	1383.34863281	239995808	497.955993652	7110.10400391	0.027175083930643017	-2.214218311021171e-4
7110.30617188	0.0276347149220577	3	228379	7271	828591	207	32504.4355469	93756.8046875	4102.92138672	239.454467773	1431.69628906	239995856	497.885009766	7110.20117188	0.027598535751395984	3.6179170661714694e-5
7110.401875	0.0279833100474371	3	228344	7202	827590	210	32872.9257813	94349.8359375	4056.79614258	245.500549316	1438.79418945	239995760	497.815002441	7110.296875	0.02801802843431325	-3.471838687614873e-5
7110.50880859	0.0290754437841399	3	228330	7260	826712	210	34038.7539063	95120.8359375	3996.62792969	259.599700928	1398.61853027	239995760	497.744995117	7110.40380859	0.02848864136876722	5.868024153726781e-4
7110.60597656	0.029488187080679	3	227806	7280	825861	210	34401.6132813	95847.640625	3968.64282227	247.53704834	1411.76611328	239995808	497.692993164	7110.50097656	0.028918513051314612	5.696740293643886e-4
7110.70216797	0.0301218332201053	3	227718	7303	825427	207	35064.4609375	96610.65625	3990.97851563	231.448577881	1356.48999023	239995856	497.602996826	7110.59716797	0.029346635484236955	7.751977358683437e-4
7110.81007813	0.0312831605321541	3	227733	7289	824679	209	36305.2929688	98342.875	4032.69116211	228.455429077	1390.86083984	239995680	497.550994873	7110.70507813	0.02983052143317035	0.0014526390989837538
7110.90578125	0.0320486326054106	3	227684	7281	823689	207	37113.9335938	98961.21875	4028.82836914	248.593704224	1435.20092773	239995632	497.480010986	7110.80078125	0.030263354732216738	0.0017852778731938593
7111.00197266	0.0327670316580481	3	227671	7251	822551	210	37878.0859375	99883.21875	4085.43457031	271.758392334	1419.18273926	239995760	497.410003662	7110.89697266	0.030702356295233907	0.0020646753628141903
7111.10988281	0.0338078225901427	3	227552	7275	821388	210	38967.5039063	101617.765625	4065.76293945	255.683044434	1370.01818848	239995920	497.341003418	7111.00488281	0.031200124355329335	0.0026076982348133652
7111.20607422	0.0352455344125849	3	227565	7292	820341	208	40501.4609375	103089.007813	4177.89941406	209.398330688	1382.23034668	239995680	497.269012451	7111.10107422	0.031649045778138665	0.0035964886344462335
7111.30324219	0.0364829801073063	3	227537	7298	819133	207	41814.84375	104795.695313	4099.83007813	254.729125977	1439.77331543	239995856	497.199005127	7111.19824219	0.032107989640482476	0.004374990466823825
7111.41017578	0.0379831286196054	3	227438	7282	817960	210	43394.0820313	106398.992188	4011.64916992	268.852996826	1387.56347656	239995856	497.128997803	7111.30517578	0.032619961772189045	0.005363166847416355
7111.50587891	0.0395221503865568	3	227414	7272	816405	208	45028	109037.460938	4074.77709961	261.849243164	1463.33435059	239995664	497.058990479	7111.40087891	0.03308479151790072	0.006437358868656082
7111.60304688	0.0411396247126606	3	227327	7256	815018	209	46732.0976563	110377.53125	4120.45800781	248.778564453	1481.59216309	239995616	496.988006592	7111.49804688	0.03356361535794425	0.007576009354716348
7111.70998047	0.0431302629455552	3	227306	7260	813130	208	48845.890625	112810.367188	4122.11816406	268.965179443	1436.49572754	239995680	496.916992188	7111.60498047	0.0340991279227219	0.0090311350228333
7111.80714844	0.0445832301603287	3	227317	7329	811544	208	50394.5507813	114758.492188	4199.21044922	240.789642334	1440.70788574	239995872	496.846984863	7111.70214844	0.03459402475347654	0.009989205406852164
7111.90285156	0.0455071798421119	3	227230	7307	810167	208	51358.5625	116215.710938	4279.20849609	242.827697754	1406.58703613	239995680	496.777008057	7111.79785156	0.035089644751117297	0.010417535090994606
7112.00978516	0.0471170798966369	3	227198	7281	808677	209	53063.734375	118074.53125	4133.60644531	295.257598877	1377.53283691	239995792	496.707000732	7111.90478516	0.03565358180028272	0.011463498096354184
7112.10695313	0.0480354751245246	3	227178	7317	806990	209	54036.25	119525.976563	4120.89648438	297.301147461	1524.80224609	239995648	496.635986328	7112.00195313	0.03617581787104008	0.01185965725348452
7112.20314453	0.0492719130562376	3	227081	7276	804944	210	55327.8203125	120807.382813	4195.82324219	297.325927734	1475.54296875	239995792	496.566009521	7112.09814453	0.03670246935522058	0.012569443701017022
7112.29982422	0.0507735994277781	3	227054	7201	802901	209	56917.4960938	122505.664063	4179.15087891	256.030975342	1499.89794922	239995920	496.496002197	7112.19482422	0.03724194085985308	0.013531658567925021
7112.40675781	0.0517887766483918	3	227052	7121	800209	210	57996.5546875	123971.554688	4153.33984375	273.192993164	1496.00891113	239995792	496.427001953	7112.30175781	0.03785102966917291	0.013937746979218887
7112.50392578	0.0531604043642672	3	226987	7098	797517	205	59437.625	125401.328125	4279.75097656	251.038406372	1412.46911621	239995728	496.37298584	7112.39892578	0.03841629435269356	0.014744110011573643
7112.60011719	0.0532760410343402	3	226968	7105	794953	209	59556.5078125	125635.960938	4070.11132813	257.091491699	1412.4909668	239995808	496.303985596	7112.49511719	0.0389874179879908	0.014288623046349404
7112.70705078	0.0540588962402379	3	226970	7000	792293	206	60389.5078125	126724.429688	4254.91259766	270.217193604	1404.52441406	239995680	496.234985352	7112.60205078	0.039636350916489864	0.014422545323748037
7112.80421875	0.0545859990255316	3	226902	6973	789993	209	60932.0390625	127513.859375	4278.32080078	296.447387695	1455.01220703	239995648	496.165008545	7112.69921875	0.04023933409406487	0.014346664931466732
7112.89992188	0.0552129615458668	3	226934	6984	787218	209	61607.3398438	128189.648438	4171.62451172	288.39364624	1512.55419922	239995712	496.093994141	7112.79492188	0.04084608704356778	0.014366874502299024
7113.00783203	0.0555303442057031	3	226890	6988	784467	208	61933.4921875	128557.179688	4239.28466797	307.559906006	1436.96020508	239995712	496.023986816	7112.90283203	0.0415460994248843	0.013984244780818805
7113.10402344	0.0562528117594662	3	226863	7065	781608	210	62693.9921875	129584.445313	4223.43408203	273.292877197	1413.86206055	239995792	495.95401001	7112.99902344	0.04218476920736947	0.014068042552096725
7113.20119141	0.0564567513823742	3	226807	6987	778377	209	62895.9960938	129661.984375	4205.30224609	278.336547852	1453.19921875	239995808	495.885009766	7113.09619141	0.04284444779015517	0.01361230359221903
7113.308125	0.0569401957694554	3	226711	6966	775383	209	63383.328125	130445.625	4270.06445313	282.384979248	1428.06115723	239995712	495.815002441	7113.203125	0.043587853431217634	0.013352342338237767
7113.40480469	0.0575452592605823	3	226664	7004	771726	210	64012.890625	130752.773438	4308.47265625	289.450286865	1455.31970215	239995680	495.746002197	7113.29980469	0.04427619397921454	0.013269065281367759
7113.50099609	0.0576054989780644	3	226571	7014	768933	206	64051.546875	131318.796875	4195.67041016	272.315155029	1469.49316406	239995888	495.675994873	7113.39599609	0.044976816044998966	0.012628682933065433
7113.60792969	0.0575912767336186	3	226562	6984	765765	210	64035.1132813	131254.28125	4216.83105469	303.579559326	1478.56359863	239995808	495.605010986	7113.50292969	0.04577468092948002	0.011816595804138581
7113.70509766	0.0585101654382263	3	226513	7002	762382	210	64996.1132813	131920.15625	4207.93847656	288.463684082	1366.67236328	239995712	495.536010742	7113.60009766	0.046517534227174175	0.011992631211052124
7113.80080078	0.0583925325363102	3	226466	7015	758929	209	64859.0546875	132189.0625	4227.17529297	278.382354736	1435.28295898	239995728	495.466003418	7113.69580078	0.04726627350759119	0.011126259028719013
7113.90919922	0.0595755454763931	3	226413	7107	755306	209	66098.1953125	133721.1875	4204.39648438	287.488708496	1502.00244141	239995776	495.398010254	7113.80419922	0.048135377858743084	0.011440167617650016
7114.00490234	0.0599057431081008	3	226380	7151	751991	209	66439.3359375	133995.21875	4305.34716797	260.257629395	1475.80200195	239995616	495.32901001	7113.89990234	0.048921769130043896	0.0109839739780569
7114.10207031	0.0604822843326518	3	226254	7084	748299	209	67013.7109375	134551.28125	4290.37060547	296.583343506	1448.61791992	239995712	495.259002686	7113.99707031	0.049738975555173204	0.010743308777478595
7114.20900391	0.0612402049799299	3	226185	7123	744337	210	67796.484375	135449.953125	4295.66748047	306.68927002	1469.88891602	239995776	495.190002441	7114.10400391	0.05066073659041429	0.010579468389515609
7114.30617188	0.0620077675692875	3	226301	7108	740370	210	68644.9765625	136588.4375	4207.20117188	299.649597168	1419.55212402	239995648	495.119995117	7114.20117188	0.051519199988210994	0.010488567581076504
7114.401875	0.0621327576685963	3	226384	7081	736134	208	68803.59375	136866.46875	4356.59912109	267.368865967	1417.55944824	239995824	495.04901123	7114.296875	0.052384625371150045	0.009748132297446255
7114.50978516	0.0623646651508915	3	226378	7116	732822	207	69048.578125	137274.53125	4433.39599609	275.447692871	1454.92883301	239995808	494.980987549	7114.40478516	0.05338468882359735	0.00897997632729415
7114.60597656	0.0631518551031196	3	227222	7124	729741	209	70143.8984375	138509.828125	4272.30517578	278.49697876	1489.35339355	239995776	498.226013184	7114.50097656	0.05429831672156478	0.008853538381554824
7114.70314453	0.0640796698695568	3	227852	7118	727992	209	71328.5078125	139809.703125	4334.22363281	279.529663086	1410.76708984	239995632	500.058013916	7114.59814453	0.055242914633190886	0.008836755236365908
7114.81007813	0.063913323966032	3	228137	7124	725264	209	71241.375	139521.484375	4263.50341797	285.579040527	1468.25976563	239995744	500.002990723	7114.70507813	0.05630820338648843	0.007605120579543566
7114.90675781	0.064494029501696	3	228028	7130	722142	210	71827.921875	140433.5	4317.24414063	287.614440918	1409.81542969	239995776	499.933990479	7114.80175781	0.057295073311910964	0.007198956189785034
7115.00294922	0.0644888475869489	3	227975	7117	718578	206	71806.7734375	140660.21875	4267.85693359	269.45324707	1466.35046387	239995696	499.864013672	7114.89794922	0.05829979690172888	0.006189050685220014
7115.10011719	0.0650651270155226	3	227933	7140	715593	209	72409.15625	141713.296875	4262.09277344	305.804901123	1506.82092285	239995696	499.791992188	7114.99511719	0.059338310212644324	0.0057268168028782734
7115.20705078	0.0655210629890926	3	227853	7134	712376	210	72870.9609375	142038.90625	4418.62402344	294.709503174	1463.45471191	239995664	499.720001221	7115.10205078	0.06050915427483677	0.0050119087142558374
7115.30421875	0.0653237315391744	3	227838	6941	709565	209	72656.90625	142236.40625	4349.03857422	300.768981934	1539.17004395	239995760	499.649993896	7115.19921875	0.06159898240225457	0.003724749136919822
7115.39992188	0.0663226881650502	3	227867	6913	706421	210	73732.171875	143151.578125	4436.10302734	283.627990723	1480.71972656	239995792	499.57800293	7115.29492188	0.06269696527561625	0.003625722889433955
7115.50783203	0.0661625665280073	3	227788	6886	703617	210	73537.171875	143122.25	4317.99755859	296.748779297	1488.79064941	239995632	499.506988525	7115.40283203	0.0639648204630673	0.0021977460649399982
7115.60402344	0.066973982721199	3	227822	6858	701064	206	74414.0703125	143908.40625	4299.04003906	277.585357666	1459.59423828	239995776	499.437011719	7115.49902344	0.06512213722250582	0.0018518454986931887
7115.70119141	0.0673228652100975	3	227747	6859	699021	209	74762.390625	144544.4375	4380.98339844	271.540222168	1529.30651855	239995616	499.365997314	7115.59619141	0.06631766213591599	0.0010052030741815182
7115.808125	0.0685831201710745	3	227700	6878	696218	209	76090.6796875	146353.78125	4384.52734375	294.79208374	1461.84558105	239995712	499.29598999	7115.703125	0.06766463091306331	9.184892580111903e-4
7115.90480469	0.0693700687207288	3	227716	6846	693832	207	76935.484375	146511.09375	4301.78857422	288.737762451	1516.37805176	239995888	499.226013184	7115.79980469	0.06891116233835885	4.589063823699502e-4
7116.00197266	0.0705661563660592	3	227604	6870	691129	209	78172.359375	148717.921875	4520.50683594	290.798736572	1528.71289063	239995648	499.154998779	7115.89697266	0.07019195359741495	3.742027686442495e-4
7116.10890625	0.0715988747194574	3	227574	6843	688542	209	79262.7734375	149882.359375	4399.67285156	301.928405762	1452.0838623	239995632	499.084014893	7116.00390625	0.07164934309486165	-5.046837540424731e-5
7116.20509766	0.0726795277615265	3	227556	6826	686514	209	80408.046875	151064.15625	4402.03271484	285.793823242	1522.88720703	239995904	499.013000488	7116.10009766	0.07306279377752257	-3.832660159960727e-4
7116.30177734	0.0749133035896208	3	227505	6863	684620	208	82768.6640625	153785.84375	4339.18066406	317.15612793	1438.31323242	239995648	498.944000244	7116.19677734	0.07463118048377465	2.821231058461465e-4
7116.40919922	0.0761062892698948	3	227450	6867	682715	210	84019.3203125	155677.78125	4410.42578125	281.838928223	1549.60900879	239995776	498.87298584	7116.30419922	0.07655985601684567	-4.535667469508786e-4
7116.50587891	0.0786972105236479	3	227417	6854	680716	208	86764.8359375	159235.328125	4446.81054688	302.112304688	1473.1763916	239995616	498.803009033	7116.40087891	0.07848505346935819	2.121570542897161e-4
7116.60304688	0.0805514038027637	3	227391	6899	679154	210	88728.5546875	161414.46875	4443.40039063	312.260803223	1482.48095703	239995728	498.731994629	7116.49804688	0.08058053512559606	-2.9131322832359752e-5
7116.70998047	0.083080271903307	3	227346	7012	677361	210	91401.953125	164551.40625	4591.87939453	310.303100586	1541.40783691	239995632	498.661010742	7116.60498047	0.08306075277584889	1.951912745810913e-5
7116.80714844	0.0855496535978108	3	227345	6828	675687	210	94029.1171875	167565.65625	4580.64648438	299.243286133	1527.55615234	239995808	498.592010498	7116.70214844	0.08546530518227091	8.434841553989214e-5
7116.90285156	0.0881076388760685	3	227241	6917	674051	206	96706.6484375	171173.09375	4572.62353516	320.548828125	1530.94921875	239995856	498.539001465	7116.79785156	0.08797108209260625	1.3655678346224942e-4
7117.00001953	0.0907137543071102	3	227256	6902	672722	210	99484.9453125	174075.375	4497.63183594	328.700317383	1467.52050781	239995808	498.467987061	7116.89501953	0.09066601071464678	4.774359246342841e-5
7117.10695313	0.09417124962316	3	227197	7037	671647	209	103135.375	178187	4459.38330078	317.660217285	1564.0213623	239995776	498.398010254	7117.00195313	0.09384859279648952	3.226568266704727e-4
7117.20412109	0.0968487418989439	3	227104	7050	670514	207	105939.054688	181760.140625	4515.06347656	326.841217041	1539.08813477	239995632	498.32699585	7117.09912109	0.09699124593171872	-1.4250403277482615e-4
7117.30080078	0.100123295281574	3	227219	6958	669660	208	109474.726563	186329.953125	4665.19677734	299.609069824	1428.20397949	239995808	498.256988525	7117.19580078	0.1004443590951817	-3.210638136077054e-4
7117.40822266	0.105050802812425	3	227388	6888	668648	209	114799.335938	192215.8125	4648.75878906	312.887512207	1515.83361816	239995872	498.186004639	7117.30322266	0.10474598849784159	3.0481431458341535e-4
7117.50490234	0.10800140980292	3	227469	6983	667436	210	117981.34375	196626.65625	4827.34716797	358.556640625	1541.59094238	239995696	498.117004395	7117.39990234	0.10907396682112616	-0.0010725570182061606
7117.60109375	0.114481345349618	3	227392	6757	666217	209	124836.09375	204189.359375	4656.4375	365.826751709	1500.80163574	239995904	498.04699707	7117.49609375	0.11384173703263549	6.396083169825095e-4
7117.70900391	0.119921761855545	3	227349	6833	664907	208	130600.328125	211116.984375	4783.24121094	353.826019287	1549.12939453	239995728	497.976013184	7117.60400391	0.11965792149554307	2.6384036000193234e-4
7117.80617188	0.12527009751677	3	227330	6924	663793	209	136278.71875	217974.1875	4809.71777344	368.183807373	1472.73522949	239995648	497.906005859	7117.70117188	0.12530207901955692	-3.19815027869097e-5
7117.901875	0.130915285067176	3	227113	6867	663033	209	142147.90625	225709.828125	4944.06298828	357.206542969	1630.76965332	239995728	497.835998535	7117.796875	0.1312712443363344	-3.5595926915837905e-4
7118.00978516	0.138433925238807	3	227080	6878	661810	210	150116.109375	235064.421875	4919.65917969	401.086761475	1568.80773926	239995712	497.766998291	7117.90478516	0.13852082377390243	-8.68985350954421e-5
7118.10597656	0.145427038597753	3	227031	6829	660619	208	157512.53125	243404.21875	5068.62841797	357.61819458	1647.88842773	239995872	497.696014404	7118.00097656	0.14542577657559103	1.262022161968579e-6
7118.45021484	0.173662356715389	1	75642	2297	219833	70	62473.2734375	93289.515625	1736.33056641	146.646102905	546.867736816	79998768	497.661010742	7118.34521484	0.17293672213881403	7.256345765749572e-4
7118.80519531	0.204702858964483	1	75634	2302	219364	70	73451.640625	106599.03125	1951.18212891	135.796554565	581.985229492	79998704	497.62600708	7118.70019531	0.20604212682529416	-0.0013392678608111497
7119.15919922	0.244133522999588	1	75627	2289	218810	69	87397.375	123348.578125	2123.52319336	165.948272705	599.257629395	79998680	497.589996338	7119.05419922	0.2432839091216465	8.496138779414963e-4
7119.50294922	0.295440595035191	1	75585	2296	218115	69	105493.320313	145000.375	2200.41357422	171.794799805	589.451599121	79998752	497.554992676	7119.39794922	0.2812335856139934	0.01420700942119757
7119.85792969	0.353473925007153	1	75550	2290	217204	70	125958.03125	170261.09375	2432.52832031	216.063934326	614.076416016	79998768	497.520996094	7119.75292969	0.320423095425158	0.03305082958199501
7120.20216797	0.416758742817036	1	75525	2289	216171	69	148278.640625	197348.140625	2626.26757813	231.760070801	620.451843262	79998736	497.485992432	7120.09716797	0.3584266775700175	0.058332065247018505
7120.55617188	0.478537505917447	1	75516	2277	215042	70	170088.546875	224065.203125	3093.41162109	251.777175903	717.721679688	79998624	497.45199585	7120.45117188	0.3975083760762577	0.08102912984118926
7120.89992188	0.547367706620324	1	75477	2302	213786	70	194306.9375	253578.75	3332.99951172	275.298187256	706.108337402	79998704	497.416992188	7120.79492188	0.43545805256860465	0.11190965405171932
7121.25490234	0.612371048215326	1	75437	2289	212294	69	217146.75	281449.15625	3728.35351563	298.986694336	753.277404785	79998808	497.398986816	7121.14990234	0.47464756127579033	0.13772348693953562
7121.60988281	0.669455879686725	1	75399	2295	210691	70	237175.34375	305316.28125	3940.00854492	326.918792725	793.945678711	79998752	497.364013672	7121.50488281	0.5138370710870555	0.1556188085996696
7121.95412109	0.71161186144191	1	75389	2300	208938	70	252013.703125	324275.625	4313.65380859	351.569732666	823.52545166	79998664	497.32901001	7121.84912109	0.5518406532318145	0.1597712082100955
