Repository: ellison2811/FeRedoxImaging

# Data processing for quantitative Fe redox imaging

This repository provides the processing code used in *Ellison, E.T., Mayhew, L.E., Miller, H.M., and Templeton, A.S. (2020) [Quantitative microscale Fe redox imaging by multiple energy X-ray fluorescence mapping at the Fe K pre-edge peak](https://doi.org/10.2138/am-2020-7359). _American Mineralogist_, 105, 1812–1829*.
The raw XRF multiple energy map, XANES spectra, and calibration data are included. The code completes all of the processing steps and generates the data figures as well as the supplemental information.

File: data/peakfit_spectra/spline_residuals/normed_shifted_chlo2_004_001.xdi
# XDI/1.2.2 XASSCAN/2.0
# Beamline.focusing: K-B
# Beamline.name: 2-3
# Facility.name: SSRL
# Facility.xray_source: bend magnet
# column.11: SCA4.1
# column.10: SCA3.1
# column.13: SPEAR
# column.12: TIME1
# column.1: energy
# column.3: I0
# column.2: rtc
# column.5: I2
# column.4: I1
# column.7: FF1
# column.6: Lytle
# column.9: SCA2.1
# column.8: ICR1
# Mono.name: Si 111 phi 90
# Mono.d_spacing: 3.135601
# Scan.start_time: Thu Jun 23 15:14:47
# Element.symbol: H
# Element.edge: K
# ///
# XAS Data collected by uXASserver
# 	Special scan options: None with range of 0
# REQUESTED:	YAXIS: -3.9444	ZAXIS: 2.3828
# ACTUAL:	YAXIS: -3.945	ZAXIS: 2.383
# 
#  TABLE: 194.490479	HORZ: 64.362000	VERT: 25.203000	TUNE: 5.341421	XAXIS: 2.782670	YAXIS: -3.944390	ZAXIS: 2.382820	PHI: -20.000000	DETECTOR: 6.000000	SRSI0: 6.000000	SRSI1: 6.000000	MONO: 7528.388002	MONVTRAN: 4.059246	SVGAP: 0.250074	SVTRANS: 5.250000	SHGAP: 0.250074	SHTRANS: -0.700000	MONVGAP: 2.000254	
# XASSCAN.TIME1OFFSET: 0.0
# XASSCAN.SCA2.1OFFSET: 0.0
# XASSCAN.SCA3.1OFFSET: 0.0
# XASSCAN.SPEAROFFSET: 0.0
# XASSCAN.regionfile: FeXANES_fine4.rgn
# XASSCAN.FF1OFFSET: 0.0
# XASSCAN.I2OFFSET: 0
# XASSCAN.I0OFFSET: 0
# XASSCAN.SCA4.1OFFSET: 0.0
# XASSCAN.datapoints: 287
# XASSCAN.LytleOFFSET: 0
# XASSCAN.I1OFFSET: 0
# XASSCAN.detectorfile: vortex_2X.det
# XASSCAN.ICR1OFFSET: 0.0
# 
# Energy Shift Applied: 0.104999999999563
# 
# Normalized and flattened: Linear prefit from start to 7050 Quadratic postfit from 7222 to end E0= 7122 edgestep= 2.13672407584035
# 
# Exponential Baseline subtraction through (x,y)=( 7110.002 , 0.0235 ) and (x,y)=( 7115.92 , 0.063 ): y=exp( -1188.36692540737 + 0.166612624872829 x)
# 
# Calculated Centroid Position (eV): 7113.141618822
# Calculated Integrated Intensity (A.U.): 0.0342701800315589
# 
# Background fit for peak fitting: smoothing spline fit from 7105 to 7110 and from 7115.9 to 7119.5 with smoothing parameter = 0.5
# 
#------
#	energy	Normalized Fluorescence	rtc	I0	I1	I2	Lytle	FF1	ICR1	SCA2.1	SCA3.1	SCA4.1	TIME1	SPEAR	OriginalEnergy	spline.background	bgsub
7100.10695313	0.00920442278356679	1	76485	2396	280472	70	1892.99963379	13569.0703125	505.334655762	55.1456451416	712.8828125	79998648	498.848999023	7100.00195313	0.007542718992372302	0.001661703791194488
7100.50294922	0.00891533399670608	1	76506	2385	280427	69	1846.82531738	13420.7490234	455.189300537	74.1938476563	743.943725586	79998712	498.813995361	7100.39794922	0.007996607359794062	9.187266369120178e-4
7100.90919922	0.00964619509948877	1	76479	2374	280488	70	1966.18518066	13549.0253906	492.298278809	68.1798019409	712.880004883	79998688	498.79699707	7100.80419922	0.008462248697982577	0.0011839464015061928
7101.30421875	0.00944889829032088	1	76465	2388	280564	70	1934.15222168	13687.3300781	489.303405762	64.1709365845	717.912414551	79998680	498.763000488	7101.19921875	0.008915017738129135	5.338805521917442e-4
7101.70021484	0.00953262743063709	1	76454	2364	280562	70	1948.11560059	13489.8974609	496.303253174	85.2237854004	713.874572754	79998760	498.727996826	7101.59521484	0.009368906105550894	1.6372132508619616e-4
7102.10597656	0.0107353765869978	1	76436	2382	280579	70	2144.67041016	13584.1035156	472.248626709	75.1988220215	675.786743164	79998696	498.692993164	7102.00097656	0.00983398778010285	9.013888068949514e-4
7102.50197266	0.0107246700728197	1	76446	2371	280607	70	2143.765625	13821.6269531	454.221618652	74.1995620728	694.868835449	79998720	498.657989502	7102.39697266	0.01028787615898643	4.3679391383327076e-4
7102.90822266	0.0110244427755101	1	76292	2365	280610	68	2188.89135742	13831.6494141	512.37902832	62.1673202515	698.880981445	79998840	498.625	7102.80322266	0.010753517497174942	2.70925278335157e-4
7103.30421875	0.0110979596042049	1	76416	2374	280594	70	2205.01611328	14018.0849609	511.395294189	86.2352905273	697.904174805	79998616	498.589996338	7103.19921875	0.01120740586459566	-1.0944626039076019e-4
7103.70998047	0.011793455523585	1	76423	2372	280590	69	2319.36621094	14103.2783203	469.288116455	75.2064285278	692.901916504	79998640	498.555999756	7103.60498047	0.011672487539147616	1.2096798443738364e-4
7104.10597656	0.0119971625876372	1	76399	2361	280557	70	2352.45483398	14099.2675781	522.433532715	64.1760940552	677.859985352	79998616	498.523010254	7104.00097656	0.012126375906569377	-1.292133189321771e-4
7104.50197266	0.012371892222806	1	76413	2362	280435	70	2414.63256836	14114.3027344	520.42956543	72.1983184814	724.991455078	79998816	498.486999512	7104.39697266	0.012580264285452957	-2.0837206264695714e-4
7104.90822266	0.0134382381040642	1	76413	2360	280155	70	2589.31640625	14511.2558594	539.524475098	48.136013031	725.048706055	79998592	498.45401001	7104.80322266	0.01304590562364147	3.923324804227298e-4
7105.30421875	0.0135330457028415	1	76411	2357	279895	69	2605.29101563	14376.9228516	457.279693604	66.185218811	742.076721191	79998592	498.419006348	7105.19921875	0.013499793991062188	3.325171177931234e-5
7105.70021484	0.0139187778863061	1	76401	2349	279764	69	2668.4831543	14406.9931641	456.279541016	62.1743545532	726.036010742	79998736	498.385009766	7105.59521484	0.014032146013886164	-1.1336812758006368e-4
7106.10695313	0.0149490145131112	1	76396	2354	279672	70	2837.05981445	14598.4394531	451.282073975	79.2250747681	701.99432373	79998808	498.350006104	7106.00195313	0.0147845898993966	1.644246137145998e-4
7106.50294922	0.0150523546233111	1	76358	2359	279525	69	2853.07202148	14530.2998047	468.325012207	62.1759109497	656.858398438	79998808	498.315002441	7106.39794922	0.015210427302965453	-1.5807267965435405e-4
7106.91017578	0.015964344682001	1	76363	2391	279410	69	3002.64404297	14788.9101563	480.382904053	88.2540664673	696.003662109	79998568	498.282012939	7106.80517578	0.015776316071886762	1.8802861011423672e-4
7107.30617188	0.0159770961534209	1	76219	2398	279351	69	2999.62036133	14762.8476563	448.288299561	64.1844558716	716.057800293	79998656	498.247009277	7107.20117188	0.016196353499686237	-2.1925734626533633e-4
7107.70216797	0.0173042157306341	1	76195	2347	279177	68	3215.30273438	14858.0927734	511.479858398	89.2582473755	678.964416504	79998592	498.213012695	7107.59716797	0.01714425326365301	1.5996246698108882e-4
7108.10890625	0.0177100626042145	1	76188	2349	279019	70	3281.65307617	15109.7001953	492.448547363	73.2153625488	768.25982666	79998640	498.178985596	7108.00390625	0.018050393983350243	-3.403313791357429e-4
7108.20607422	0.0184895835010723	3	228550	7044	836178	210	10225.4472656	45887.4882813	1493.44689941	229.683914185	2210.58227539	239995840	498.127990723	7108.10107422	0.018279032732755513	2.1055076831678551e-4
7108.30177734	0.0186915354401524	3	228489	7050	835472	207	10321.7216797	45868.4414063	1439.28381348	195.582122803	2118.30493164	239995824	498.059997559	7108.19677734	0.018474061721694413	2.1747371845798683e-4
7108.40919922	0.0186494549347709	3	228511	7030	834895	209	10302.6259766	45810.296875	1431.25463867	201.599273682	2086.20141602	239995952	497.992004395	7108.30419922	0.018640350072480005	9.1048622908943e-6
7108.50587891	0.0187839916797486	3	228517	7075	834932	210	10368.9990234	46075.9492188	1414.22790527	224.671676636	2141.40185547	239995856	497.92401123	7108.40087891	0.018767522378070226	1.6469301678374848e-5
7108.60207031	0.0189447270049802	3	228457	7031	834739	208	10445.1484375	45957.6601563	1466.3729248	228.681945801	2098.25732422	239995760	497.855010986	7108.49707031	0.018905296380694877	3.9430624285321375e-5
7108.70900391	0.0186134349722167	3	228475	7059	834305	209	10284.6933594	45986.75	1475.40307617	216.64654541	2084.2199707	239995872	497.786010742	7108.60400391	0.019114505820959943	-5.010708487432416e-4
7108.80617188	0.0194202919593704	3	228436	7137	834052	210	10677.1816406	46451.9023438	1438.33520508	214.646957397	2145.46655273	239995760	497.717987061	7108.70117188	0.019384060590207874	3.623136916252462e-5
7108.901875	0.0199079357000426	3	228384	7051	833688	210	10913.125	46778.7421875	1455.41772461	228.694168091	2158.55200195	239995760	497.648986816	7108.796875	0.01968257667944203	2.2535902060056776e-4
7109.00880859	0.0200175589311288	3	228333	7146	833362	208	10964.6259766	47263.984375	1459.47583008	238.732131958	2129.53076172	239995712	497.582000732	7108.90380859	0.020000293948990746	1.7264982138054386e-5
7109.10597656	0.0204337027750524	3	228312	6924	833186	210	11167.0419922	46977.2617188	1437.38171387	205.626846313	2106.42138672	239995904	497.513000488	7109.00097656	0.02026023078369797	1.7347199135442706e-4
7109.20216797	0.0204973253735536	3	228307	6958	832658	208	11198.2431641	47125.6328125	1518.6439209	222.680938721	2200.72949219	239995664	497.445007324	7109.09716797	0.020492667516073888	4.657857479713895e-6
7109.30910156	0.0205963010093566	3	228340	7059	832006	210	11248.6064453	47410.3789063	1459.49023438	219.675842285	2144.59790039	239995792	497.37600708	7109.20410156	0.020754689136574078	-1.583881272174785e-4
7109.40578125	0.0211001067356594	3	228672	7064	831364	209	11511.5371094	47575.8007813	1554.79980469	239.740097046	2198.7878418	239995824	497.308990479	7109.30078125	0.02102604016455546	7.406657110393955e-5
7109.50197266	0.021180970695187	3	228655	6965	831039	210	11550.5986328	47495.59375	1493.60327148	231.714126587	2168.68383789	239995776	497.240997314	7109.39697266	0.021338368396306612	-1.5739770111961385e-4
7109.60890625	0.0217614361959981	3	228618	7010	830473	210	11832.7382813	47845.5117188	1450.50354004	231.719436646	2130.61523438	239995936	497.17199707	7109.50390625	0.021744532173116563	1.6904022881535086e-5
7109.70607422	0.0221706429612297	3	228130	7084	828967	206	12007.3613281	47957.7773438	1393.33532715	207.646087646	2089.50146484	239995712	497.104003906	7109.60107422	0.0221557000108433	1.4942950386401949e-5
7109.80177734	0.0225241328931571	3	228037	7073	828079	208	12175.1113281	48244.5390625	1454.55310059	214.671966553	2074.49365234	239995808	497.033996582	7109.69677734	0.022586797635079356	-6.266474192225674e-5
7109.90919922	0.0231812166973542	3	227998	7078	827433	208	12493.5957031	48835.140625	1519.81665039	218.693099976	2104.67016602	239995680	496.967987061	7109.80419922	0.023068795717664715	1.1242097968948428e-4
7110.00587891	0.0235193275975878	3	228001	7101	826605	210	12658.8896484	48557.3945313	1506.7479248	226.714401245	2153.78686523	239995856	496.898010254	7109.90087891	0.023494805106154367	2.4522491433431187e-5
7110.10207031	0.023517846813563	3	227888	7108	825948	209	12652.3027344	49080.8085938	1540.9083252	226.722198486	2063.57324219	239995728	496.832000732	7109.99707031	0.023912045279220476	-3.9419846565747624e-4
7110.20900391	0.0244211278356572	3	227874	7127	824636	209	13091.7900391	49193.0820313	1517.84509277	214.685287476	2100.70556641	239995728	496.763000488	7110.10400391	0.02436895776411198	5.2170071545221824e-5
7110.30617188	0.0245737399155572	3	227815	7107	823999	208	13163.1005859	49284.3476563	1394.46008301	212.680236816	2148.87304688	239995728	496.713012695	7110.20117188	0.024778576143391073	-2.048362278338732e-4
7110.401875	0.0249284130645169	3	227763	7100	823687	210	13333.109375	49831.8007813	1499.8494873	236.765533447	2143.93188477	239995728	496.644989014	7110.296875	0.025177538836803653	-2.491257722867547e-4
7110.50880859	0.0251721105980167	3	227767	7068	823021	209	13452.3984375	49719.5	1497.83215332	224.724990845	2127.86474609	239995680	496.57598877	7110.40380859	0.025618881497523574	-4.4677089950687435e-4
7110.60597656	0.0262651174446398	3	227702	7123	822090	208	13980.7587891	50439.4804688	1489.87634277	203.666595459	2158.06323242	239995744	496.509002686	7110.50097656	0.02601661083546107	2.485066091787308e-4
7110.70216797	0.0269202643307233	3	227688	7100	821400	209	14299.0400391	50703.1914063	1451.77600098	200.660125732	2130.00732422	239995696	496.441009521	7110.59716797	0.026407947733782515	5.123165969407838e-4
7110.81007813	0.0277940265564511	3	227596	7120	820846	209	14718.6386719	50920.8320313	1468.85388184	220.729415894	2163.14819336	239995776	496.37298584	7110.70507813	0.02684496422166627	9.490623347848288e-4
7110.90578125	0.0287450058311568	3	227179	7147	819998	212	15153.6992188	51557.6054688	1537.1427002	241.809005737	2081.96557617	239995776	496.303985596	7110.80078125	0.027231518297702758	0.0015134875334540422
7111.00197266	0.0294906901217452	3	227211	7149	819095	209	15518.2607422	51897.5664063	1510.08557129	226.763671875	2146.2277832	239995808	496.236999512	7110.89697266	0.027619773423526523	0.0018709166982186776
7111.10988281	0.0301706156451841	3	227457	7179	818129	207	15865.9716797	52423.0625	1506.12341309	244.832855225	2053.98706055	239995760	496.169006348	7111.00488281	0.028055841218281904	0.002114774426902194
7111.20607422	0.0312159849892317	3	227441	7189	817061	210	16373.2900391	52984.6679688	1512.19885254	256.883148193	2097.20996094	239995936	496.101989746	7111.10107422	0.028445756794321552	0.0027702281949101466
7111.30324219	0.03236051530602	3	227608	7183	815826	209	16942.3496094	53982.6054688	1509.2869873	237.833129883	2065.234375	239995792	496.032989502	7111.19824219	0.02884149945226962	0.0035190158537503798
7111.41017578	0.0339288925208041	3	227834	7132	814259	210	17723.140625	54903.34375	1506.36669922	232.829483032	2172.74072266	239995648	495.967010498	7111.30517578	0.029280015785897076	0.004648876734907027
7111.50587891	0.035106278830469	3	228196	7280	812829	210	18325.7910156	55319.625	1516.44421387	214.77104187	2115.59521484	239995904	495.898010254	7111.40087891	0.029675880365220134	0.005430398465248863
7111.60304688	0.0362968334748604	3	227676	7264	811778	210	18863.625	56063.8710938	1585.7689209	203.741210938	2087.59472656	239995712	495.829986572	7111.49804688	0.030081803631529676	0.006215029843330725
7111.70998047	0.0386614116817725	3	227580	7304	810425	210	20005.9609375	56975.6835938	1551.73669434	213.790374756	2145.93359375	239995760	495.761993408	7111.60498047	0.030534009611654523	0.008127402070117976
7111.80714844	0.0396703393088389	3	227548	7275	808972	208	20494.1074219	57979.8554688	1544.81213379	213.804412842	2160.12719727	239995904	495.695007324	7111.70214844	0.030950660271872134	0.008719679036966764
7111.90285156	0.0404423037938937	3	227498	7279	807579	210	20865.2617188	58543.6445313	1568.96008301	226.861801147	2161.20996094	239995744	495.62701416	7111.79785156	0.03136707479254748	0.009075229001346219
7112.00978516	0.04182972154865	3	227504	7390	806002	209	21540.7070313	59175.6640625	1504.77770996	214.824829102	2105.08251953	239995664	495.559997559	7111.90478516	0.03184027342603466	0.00998944812261534
7112.10695313	0.0428296821394771	3	227499	7295	804369	210	22026.7285156	59978.3085938	1609.26330566	218.851776123	2143.34204102	239995776	495.492004395	7112.00195313	0.03227825840609736	0.010551423733379736
7112.20314453	0.0443653587479866	3	227441	7254	802743	209	22767.8261719	60807.015625	1568.18701172	211.835754395	2212.72998047	239995712	495.424987793	7112.09814453	0.03272005236925619	0.01164530637873041
7112.29982422	0.0444811216659765	3	227368	7306	800422	209	22817.1679688	60901.3554688	1620.40344238	238.944259644	2175.59741211	239995744	495.359008789	7112.19482422	0.03317300558019486	0.011308116085781639
7112.40675781	0.0462360120952791	3	227324	7326	798253	210	23665.6054688	61612.71875	1578.30944824	229.919113159	2210.83789063	239995872	495.290985107	7112.30175781	0.03368523748136638	0.01255077461391272
7112.50392578	0.0468093544468494	3	227278	7280	796136	210	23939.6601563	62227.8164063	1572.34863281	240.972976685	2131.60668945	239995808	495.239990234	7112.39892578	0.03416168203179485	0.012647672415054552
7112.60011719	0.0476694231776821	3	227264	7279	793648	209	24356.2421875	62163.5976563	1552.2611084	225.911224365	2139.63037109	239995728	495.17199707	7112.49511719	0.03464435413194621	0.013025069045735888
7112.70705078	0.0486461623760309	3	227499	7254	791346	206	24856.6757813	63034.609375	1646.73596191	213.874847412	2131.71972656	239995872	495.973999023	7112.60205078	0.035194619279214315	0.013451543096816586
7112.80421875	0.0492287914837033	3	228765	7273	790033	210	25280.2070313	63523.296875	1506.20861816	268.105133057	2035.39001465	239995856	499.635986328	7112.69921875	0.03570788624318028	0.013520905240523018
7112.89992188	0.0499352243079934	3	229033	7259	789434	208	25655.9453125	64243.7929688	1613.72668457	233.975311279	2167.03320313	239995808	500.100006104	7112.79492188	0.03622645252002437	0.013708771787969032
7113.00783203	0.050577830672071	3	228968	7330	787486	210	25963.5136719	64410.3945313	1579.60192871	227.952728271	2080.69628906	239995792	500.029998779	7112.90283203	0.03682751788611938	0.013750312785951617
7113.10402344	0.0503246155776972	3	228884	7304	784855	210	25830.5605469	64769.6679688	1570.60095215	242.017150879	2090.78710938	239995712	499.962005615	7112.99902344	0.03737866891471541	0.012945946662981787
7113.20119141	0.0513650763861122	3	228872	7178	782042	209	26338.4433594	64626.140625	1545.48059082	247.035873413	2147.00292969	239995856	499.893005371	7113.09619141	0.03795083117697578	0.013414245209136422
7113.308125	0.0513205840162356	3	228785	7168	778548	211	26307.1367188	65103.8632813	1591.72436523	225.954574585	2177.19775391	239995952	499.825012207	7113.203125	0.0385992347636216	0.012721349252613999
7113.40480469	0.0516552037405946	3	228784	7220	775038	209	26471.0117188	65219.234375	1544.53564453	216.917877197	2210.35302734	239995776	499.753997803	7113.29980469	0.03920311283101155	0.012452090909583054
7113.50099609	0.0521264368195162	3	228697	7199	771675	209	26691.6289063	65606.65625	1501.39160156	258.098754883	2067.80273438	239995808	499.684997559	7113.39599609	0.03982127982957066	0.01230515698994554
7113.60792969	0.0517936873059504	3	228629	7202	768501	210	26521.59375	65430.0039063	1567.65527344	209.891067505	2090.87646484	239995760	499.617004395	7113.50292969	0.04052960540320029	0.011264081902750113
7113.70509766	0.0524707010827301	3	228563	7185	765507	211	26844.9882813	66012.1171875	1561.68933105	243.041046143	2207.45532227	239995728	499.54800415	7113.60009766	0.04119328556382854	0.01127741551890156
7113.80080078	0.0536250982776705	3	228566	7177	762337	209	27409.5351563	66087.3828125	1559.68811035	237.016357422	2140.17749023	239995888	499.479003906	7113.69580078	0.04186631482827344	0.011758783449397063
7113.90919922	0.0529856208239594	3	228508	7247	759597	209	27090.8105469	65885.640625	1515.47851563	216.927337646	2093.95141602	239995904	499.411010742	7113.80419922	0.04265266587081507	0.010332954953144326
7114.00490234	0.0537214593616537	3	228428	7314	755752	209	27440.8867188	66775.8671875	1540.67492676	237.026916504	2287.91235352	239995664	499.342987061	7113.89990234	0.04336888984911693	0.010352569512536769
7114.10207031	0.0546138468181075	3	228393	7309	751970	210	27872.5917969	66682.53125	1646.12207031	237.025497437	2177.4206543	239995792	499.273986816	7113.99707031	0.04411786860853231	0.010495978209575187
7114.20900391	0.0553341943233942	3	228365	7292	747752	210	28221.125	67238.5859375	1558.80090332	228.999099731	2119.24609375	239995744	499.204986572	7114.10400391	0.044968328997730594	0.010365865325663602
7114.30617188	0.0556627517264214	3	228304	7324	743446	209	28374.2773438	67505.5546875	1607.03869629	220.967819214	2225.74853516	239995680	499.135986328	7114.20117188	0.04576569234187383	0.009897059384547567
7114.401875	0.0565330577465959	3	228218	7248	739296	206	28788.390625	68200.140625	1645.28051758	264.16897583	2151.52075195	239995856	499.084014893	7114.296875	0.04657460447501505	0.009958453271580854
7114.50978516	0.0567150451325811	3	227768	7138	735216	208	28820.6523438	68266.375	1609.12719727	231.023254395	2087.24487305	239995728	499.015991211	7114.40478516	0.047515587021508585	0.009199458111072513
7114.60597656	0.0567887475740676	3	228054	7157	731326	207	28893.1640625	67833.765625	1528.72827148	238.047698975	2156.49121094	239995888	498.947998047	7114.50097656	0.048380943564794034	0.008407804009273566
7114.70314453	0.0576069827803157	3	228122	7159	727468	212	29301.0273438	68397.859375	1646.30566406	258.14553833	2173.64575195	239995856	498.878997803	7114.59814453	0.049281222019838096	0.008325760760477606
7114.81007813	0.0576679564960036	3	227680	7192	723538	209	29274.3710938	68637.7734375	1620.2154541	223.997558594	2111.40283203	239995840	498.809997559	7114.70507813	0.050303171982314536	0.007364784513689063
7114.90675781	0.0578223398677244	3	227697	7139	719665	211	29352.078125	68831.4921875	1604.16381836	246.099014282	2158.63989258	239995728	498.742004395	7114.80175781	0.051256009230495087	0.006566330637229313
7115.00294922	0.0587785564896094	3	227606	7180	716457	211	29805.7929688	69179.84375	1570.04772949	231.037078857	2124.53662109	239995936	498.67401123	7114.89794922	0.05223195930357066	0.006546597186038734
7115.10011719	0.0584321900860828	3	227515	7111	713468	209	29625.90625	68622.71875	1603.13781738	256.140441895	2109.3918457	239995936	498.605010986	7114.99511719	0.05324678749813156	0.005185402587951242
7115.20705078	0.0583251340090259	3	227175	7213	710159	212	29530.1191406	68961.96875	1606.18615723	245.096572876	2226.96337891	239995648	498.537994385	7115.10205078	0.054398091173936604	0.003927042835089295
7115.30421875	0.0586759527846505	3	227361	7130	706572	208	29725.1386719	69039.2578125	1591.12658691	243.088790894	2162.68652344	239995856	498.468994141	7115.19921875	0.05547634328131913	0.0031996095033313687
7115.39992188	0.0594199051991275	3	227557	7180	703524	210	30112.8984375	69551.25	1552.00415039	229.033615112	2117.55639648	239995680	498.399993896	7115.29492188	0.05656890855052449	0.002850996648603013
7115.50783203	0.0600806528833324	3	227549	7179	700605	212	30433.5585938	69661.6640625	1577.12866211	234.057937622	2149.71679688	239995760	498.330993652	7115.40283203	0.05783805526829147	0.002242597615040927
7115.60402344	0.0603773929807003	3	227137	7209	698135	208	30522.8789063	70125.4375	1642.4732666	234.064987183	2175.90039063	239995664	498.263000488	7115.49902344	0.05900338253174862	0.0013740104489516833
7115.70119141	0.0613548782268608	3	227391	7182	695625	209	31032.3554688	70704.65625	1641.53027344	203.935516357	2184.01879883	239995712	498.195007324	7115.59619141	0.060213800891217716	0.001141077335643087
7115.808125	0.061985074118019	3	227222	7179	692993	210	31315.7109375	70732.7578125	1573.21960449	237.088012695	2133.79223633	239995712	498.12701416	7115.703125	0.06158533589437675	3.9973822364224726e-4
7115.90480469	0.0626087270161813	3	227113	7164	690287	209	31603.7421875	71078.1015625	1680.75085449	232.070205688	2042.41870117	239995872	498.059997559	7115.79980469	0.06286170051314165	-2.5297349696035143e-4
7116.00197266	0.0647257648565186	3	227093	7179	687742	211	32628.6308594	72104.109375	1615.55725098	263.23135376	2164.12329102	239995664	497.990997314	7115.89697266	0.06417128550717563	5.544793493429678e-4
7116.10890625	0.0657937407014085	3	227062	7245	685459	209	33142.7773438	73374.1953125	1579.51928711	228.085800171	2243.68115234	239995872	497.92300415	7116.00390625	0.0656175797135565	1.7616098785200318e-4
7116.20509766	0.0665738529324242	3	226953	7308	683541	210	33505.578125	73409.3359375	1617.70483398	235.119827271	2248.71020508	239995872	497.855010986	7116.10009766	0.06697819927757781	-4.043463451536139e-4
7116.30177734	0.0686868720015008	3	226960	7316	681984	209	34531.7304688	74424.421875	1669.05871582	218.052825928	2199.62036133	239995792	497.786010742	7116.19677734	0.06848411362934166	2.0275837215913417e-4
7116.40919922	0.0697028300007047	3	226921	7348	680295	210	35018.8554688	75647.4375	1589.80200195	227.114562988	2100.30737305	239995760	497.717010498	7116.30419922	0.07036503079048195	-6.622007897772592e-4
7116.50587891	0.0727144515884892	3	226309	7352	679003	209	36381.1171875	76738	1681.37036133	258.285827637	2245.17724609	239995744	497.666992188	7116.40087891	0.07227824841271945	4.36203175769756e-4
7116.60304688	0.073933985870247	3	226688	7363	677942	210	37033.1601563	77902.9375	1697.5793457	239.208938599	2133.78393555	239995776	497.597991943	7116.49804688	0.0743708357571328	-4.3684988688580395e-4
7116.70998047	0.0769874049290488	3	226799	7322	676295	210	38531.453125	79799.09375	1678.6895752	234.212371826	2140.07788086	239995792	497.531005859	7116.60498047	0.076846016898573	1.413880304758086e-4
7116.80714844	0.0795269655292435	3	226742	7315	674639	209	39752.5585938	80870.8515625	1696.90270996	267.402923584	2190.4921875	239995776	497.460998535	7116.70214844	0.07918464993703972	3.423155922037818e-4
7116.90285156	0.0821748126156448	3	226769	7341	673545	210	41040.6914063	82149.5078125	1711.11791992	229.221435547	2137.3894043	239995936	497.394012451	7116.79785156	0.08152619812443455	6.486144912102448e-4
7117.00001953	0.0838626505574411	3	226791	7124	672471	209	41862.9921875	83230.3828125	1607.67895508	242.308074951	2225.01147461	239995680	497.325012207	7116.89501953	0.08397379933747193	-1.1114878003082307e-4
7117.10695313	0.0864530765319259	3	226763	7146	671321	209	43113.4140625	84897.0859375	1695.33581543	256.411987305	2167.93823242	239995664	497.256988525	7117.00195313	0.08690505363050924	-4.519770985833421e-4
7117.20412109	0.0900227228110277	3	226813	7167	670322	209	44853.3125	87074.3125	1670.43383789	291.647094727	2254.73364258	239995920	497.188995361	7117.09912109	0.08991782295662576	1.048998544019436e-4
7117.30080078	0.0927388136417308	3	226779	7119	669294	210	46163.1171875	88547.3984375	1708.8137207	276.588470459	2135.26293945	239995856	497.121002197	7117.19580078	0.09330698402972985	-5.681703879990563e-4
7117.40822266	0.0978207378929557	3	226703	7056	667969	209	48609.7929688	91286.890625	1801.66674805	230.363861084	2088.36401367	239995872	497.052001953	7117.30322266	0.09757287493001003	2.478629629456691e-4
7117.50490234	0.101903280097697	3	226658	7094	666961	210	50577.75	93522.171875	1803.9407959	229.391235352	2215.43652344	239995792	496.984985352	7117.39990234	0.10182764441652517	7.563568117183173e-5
7117.60109375	0.106646841447866	3	226598	7116	666180	209	52861.4921875	96414.1953125	1708.68273926	272.704956055	2179.62719727	239995952	496.917999268	7117.49609375	0.10643796748083824	2.0887396702776173e-4
7117.70900391	0.111645152821518	3	226571	7209	665290	206	55275.4296875	99449.4453125	1746.26025391	248.603042603	2197.16772461	239995696	496.851013184	7117.60400391	0.11207609684926644	-4.309440277484311e-4
7117.80617188	0.117978555139535	3	226557	7188	664438	208	58338.359375	103202.28125	1796.0177002	251.684082031	2289.31835938	239995744	496.782012939	7117.70117188	0.11761081409083862	3.6774104869637114e-4
7117.901875	0.123947204084314	3	226503	7084	663348	208	61213.53125	106476.015625	1853.79602051	271.876647949	2103.51977539	239995696	496.714996338	7117.796875	0.12347841959706905	4.687844872449526e-4
7118.00978516	0.129883763870297	3	226452	7047	662549	206	64072.6992188	110203.09375	1892.51904297	278.992950439	2180.5769043	239995840	496.647003174	7117.90478516	0.13064561949441383	-7.618556241168473e-4
7118.10597656	0.136994638962604	3	226391	7045	661483	208	67495.625	114200.679688	1880.9230957	293.170135498	2188.19775391	239995696	496.579986572	7118.00097656	0.1376335825543518	-6.389435917477926e-4
7118.45021484	0.167426777427002	1	75444	2350	219967	70	27398.9140625	43737.9414063	657.590026855	88.754486084	773.576049805	79998832	496.544006348	7118.34521484	0.16620643872974114	0.0012203386972608476
7118.80519531	0.197672271407496	1	75254	2368	219514	69	32193.7949219	49699.5898438	700.765075684	97.9455566406	721.969787598	79998752	496.528015137	7118.70019531	0.19868081620655878	-0.0010085447990627883
7119.15919922	0.234176797877638	1	75235	2350	218843	70	38054.5	56366.6875	717.856811523	97.0623321533	787.620361328	79998720	496.493988037	7119.05419922	0.2336483652181131	5.284326595249023e-4
7119.50294922	0.284332099984075	1	75207	2361	218015	70	46100.6054688	66386.359375	824.618041992	122.578353882	770.926696777	79998720	496.459991455	7119.39794922	0.2689918321854649	0.015340267798610085
7119.85792969	0.342162929010047	1	75164	2362	217037	70	55362.6484375	77617.8671875	893.437194824	115.740722656	828.459899902	79998608	496.427001953	7119.75292969	0.3054899864123376	0.036672942597709424
7120.20216797	0.405891973328275	1	75131	2366	215950	71	65569.515625	90274.6640625	1042.20751953	150.631561279	869.184814453	79998560	496.391998291	7120.09716797	0.3408836570395103	0.06500831628876469
7120.55617188	0.470222318101506	1	75109	2337	214812	70	75875.0078125	102126.28125	1121.13464355	143.83984375	809.991760254	79998808	496.358001709	7120.45117188	0.37728140394683524	0.09294091415467076
7120.89992188	0.536947864518427	1	75102	2321	213524	70	86576.015625	115521.5625	1233.51257324	159.558837891	825.41015625	79998816	496.325012207	7120.79492188	0.41262487091418704	0.12432299360423998
7121.25490234	0.606803821869918	1	75070	2360	212124	70	97744.7890625	129079.3125	1314.72241211	164.08392334	797.858093262	79998672	496.290985107	7121.14990234	0.44912302411289706	0.15768079775702093
7121.60988281	0.659760646618963	1	75016	2358	210546	69	106163.34375	139380.9375	1524.94274902	180.855743408	840.56817627	79998688	496.256011963	7121.50488281	0.48562117833986346	0.1741394682790996
7121.95412109	0.70606824738779	1	74985	2347	208879	70	113539.460938	148335.0625	1596.58117676	173.96661377	816.304870605	79998648	496.221984863	7121.84912109	0.5210148489669424	0.18505339842084756
